Repository: nglaser3/NPRE432_Materials

## Compiling .tex files into pdf

Please follow the following steps (There is no make file for the reports in this repo):

1. pdflatex *.tex
2. pdflatex *.tex
3. biber *.tex
4. pdflatex *.tex

where * is the lab you are trying to compile

File: Lab2/data/M02C1045CR_1.csv
System ID,,"4483C11306J"
Method name only,,"Tension_Round_NEW"
Test type,,"Tension"
Sample file name,,"M02C1045CR"
Last test date,,"Monday, September 16, 2024"
Last test time,,"4:53:52 PM"
Course,,"NPRE432"
Lab Section Number,,"2"
Group,,"C"
Material,,"1045CR"
Heat Treatment,,"CR"
Other Information,,""
Crosshead Speed,(mm/min),"4.00"
Geometry,,"Circular"
Gage Diameter,(mm),"7.24"
Grip Diameter,(mm),"11.57"
Rockwell Hardness,,"96.1"
Rockwell Scale,,"HRC"
Extensometer Gage Length,(mm),"25.40"
Final Gage Diameter,(mm),"5.53"
Fracture Notes and Location,,"ductile. not much"
Notes During Test,,""

Results Table 1
,,"1"
Maximum Force,(kN),"32.40"
Maximum Strain,(%),"15.67"

Time,Displacement,Force,Strain 1
(s),(mm),(kN),(mm/mm)
"0.00","0.00","0.03124","0.000003093"
"0.50","0.03","0.6532","0.00006969"
"1.00","0.07","1.515","0.0001591"
"1.50","0.10","2.196","0.0002302"
"2.00","0.13","2.727","0.0002760"
"2.50","0.17","3.167","0.0003157"
"3.00","0.20","3.539","0.0003443"
"3.50","0.23","3.865","0.0003677"
"4.00","0.27","4.176","0.0003934"
"4.50","0.30","4.477","0.0004256"
"5.00","0.33","4.778","0.0004611"
"5.50","0.37","5.082","0.0004876"
"6.00","0.40","5.386","0.0005152"
"6.50","0.43","5.692","0.0005401"
"7.00","0.47","5.995","0.0005734"
"7.50","0.50","6.298","0.0006071"
"8.00","0.53","6.600","0.0006376"
"8.50","0.57","6.898","0.0006647"
"9.00","0.60","7.180","0.0007013"
"9.50","0.63","7.459","0.0007295"
"10.00","0.67","7.741","0.0007674"
"10.50","0.70","8.024","0.0007948"
"11.00","0.73","8.300","0.0008325"
"11.50","0.77","8.579","0.0008745"
"12.00","0.80","8.855","0.0009142"
"12.50","0.83","9.143","0.0009504"
"13.00","0.87","9.430","0.0009893"
"13.50","0.90","9.726","0.001034"
"14.00","0.93","10.03","0.001068"
"14.50","0.97","10.32","0.001094"
"15.00","1.00","10.62","0.001115"
"15.50","1.03","10.92","0.001145"
"16.00","1.07","11.22","0.001186"
"16.50","1.10","11.53","0.001215"
"17.00","1.13","11.84","0.001247"
"17.50","1.17","12.15","0.001286"
"18.00","1.20","12.46","0.001314"
"18.50","1.23","12.77","0.001348"
"19.00","1.27","13.09","0.001380"
"19.50","1.30","13.41","0.001416"
"20.00","1.33","13.73","0.001457"
"20.50","1.37","14.05","0.001484"
"21.00","1.40","14.37","0.001523"
"21.50","1.43","14.70","0.001558"
"22.00","1.47","15.03","0.001595"
"22.50","1.50","15.35","0.001633"
"23.00","1.53","15.67","0.001679"
"23.50","1.57","16.00","0.001717"
"24.00","1.60","16.32","0.001751"
"24.50","1.63","16.65","0.001803"
"25.00","1.67","16.97","0.001846"
"25.50","1.70","17.30","0.001896"
"26.00","1.73","17.63","0.001948"
"26.50","1.77","17.96","0.002003"
"27.00","1.80","18.29","0.002062"
"27.50","1.83","18.62","0.002122"
"28.00","1.87","18.94","0.002176"
"28.50","1.90","19.27","0.002251"
"29.00","1.93","19.59","0.002330"
"29.50","1.97","19.91","0.002412"
"30.00","2.00","20.23","0.002491"
"30.50","2.03","20.55","0.002586"
"31.00","2.07","20.87","0.002685"
"31.50","2.10","21.17","0.002796"
"32.00","2.13","21.48","0.002927"
"32.50","2.17","21.78","0.003056"
"33.00","2.20","22.08","0.003192"
"33.50","2.23","22.37","0.003348"
"34.00","2.27","22.65","0.003518"
"34.50","2.30","22.93","0.003702"
"35.00","2.33","23.19","0.003898"
"35.50","2.37","23.46","0.004107"
"36.00","2.40","23.71","0.004329"
"36.50","2.43","23.95","0.004573"
"37.00","2.47","24.20","0.004837"
"37.50","2.50","24.43","0.005091"
"38.00","2.53","24.65","0.005369"
"38.50","2.57","24.87","0.005657"
"39.00","2.60","25.08","0.005960"
"39.50","2.63","25.29","0.006273"
"40.00","2.67","25.49","0.006594"
"40.50","2.70","25.69","0.006929"
"41.00","2.73","25.88","0.007265"
"41.50","2.77","26.08","0.007607"
"42.00","2.80","26.26","0.007958"
"42.50","2.83","26.44","0.008321"
"43.00","2.87","26.62","0.008690"
"43.50","2.90","26.79","0.009055"
"44.00","2.93","26.97","0.009441"
"44.50","2.97","27.13","0.009818"
"45.00","3.00","27.30","0.01022"
"45.50","3.03","27.46","0.01061"
"46.00","3.07","27.62","0.01100"
"46.50","3.10","27.77","0.01142"
"47.00","3.13","27.92","0.01181"
"47.50","3.17","28.08","0.01224"
"48.00","3.20","28.23","0.01265"
"48.50","3.23","28.37","0.01307"
"49.00","3.27","28.52","0.01351"
"49.50","3.30","28.66","0.01393"
"50.00","3.33","28.80","0.01437"
"50.50","3.37","28.93","0.01481"
"51.00","3.40","29.06","0.01526"
"51.50","3.43","29.20","0.01571"
"52.00","3.47","29.32","0.01618"
"52.50","3.50","29.45","0.01664"
"53.00","3.53","29.57","0.01710"
"53.50","3.57","29.69","0.01757"
"54.00","3.60","29.81","0.01806"
"54.50","3.63","29.92","0.01855"
"55.00","3.67","30.03","0.01904"
"55.50","3.70","30.14","0.01953"
"56.00","3.73","30.25","0.02004"
"56.50","3.77","30.35","0.02055"
"57.00","3.80","30.45","0.02108"
"57.50","3.83","30.55","0.02160"
"58.00","3.87","30.64","0.02214"
"58.50","3.90","30.73","0.02268"
"59.00","3.93","30.82","0.02323"
"59.50","3.97","30.90","0.02379"
"60.00","4.00","30.99","0.02437"
"60.50","4.03","31.07","0.02494"
"61.00","4.07","31.15","0.02553"
"61.50","4.10","31.22","0.02612"
"62.00","4.13","31.29","0.02673"
"62.50","4.17","31.36","0.02735"
"63.00","4.20","31.43","0.02797"
"63.50","4.23","31.49","0.02860"
"64.00","4.27","31.55","0.02924"
"64.50","4.30","31.61","0.02991"
"65.00","4.33","31.67","0.03058"
"65.50","4.37","31.72","0.03124"
"66.00","4.40","31.77","0.03192"
"66.50","4.43","31.82","0.03262"
"67.00","4.47","31.86","0.03333"
"67.50","4.50","31.91","0.03404"
"68.00","4.53","31.95","0.03476"
"68.50","4.57","31.98","0.03550"
"69.00","4.60","32.02","0.03625"
"69.50","4.63","32.05","0.03701"
"70.00","4.67","32.09","0.03777"
"70.50","4.70","32.12","0.03854"
"71.00","4.73","32.15","0.03932"
"71.50","4.77","32.17","0.04013"
"72.00","4.80","32.20","0.04094"
"72.50","4.83","32.22","0.04176"
"73.00","4.87","32.24","0.04260"
"73.50","4.90","32.26","0.04345"
"74.00","4.93","32.28","0.04431"
"74.50","4.97","32.30","0.04517"
"75.00","5.00","32.31","0.04605"
"75.50","5.03","32.33","0.04693"
"76.00","5.07","32.34","0.04783"
"76.50","5.10","32.35","0.04873"
"77.00","5.13","32.36","0.04966"
"77.50","5.17","32.37","0.05058"
"78.00","5.20","32.38","0.05153"
"78.50","5.23","32.38","0.05249"
"79.00","5.27","32.39","0.05346"
"79.50","5.30","32.39","0.05444"
"80.00","5.33","32.40","0.05544"
"80.50","5.37","32.40","0.05644"
"81.00","5.40","32.40","0.05746"
"81.50","5.43","32.40","0.05850"
"82.00","5.47","32.40","0.05955"
"82.50","5.50","32.39","0.06061"
"83.00","5.53","32.39","0.06168"
"83.50","5.57","32.38","0.06277"
"84.00","5.60","32.37","0.06387"
"84.50","5.63","32.37","0.06498"
"85.00","5.67","32.36","0.06612"
"85.50","5.70","32.35","0.06725"
"86.00","5.73","32.34","0.06841"
"86.50","5.77","32.32","0.06958"
"87.00","5.80","32.31","0.07077"
"87.50","5.83","32.29","0.07196"
"88.00","5.87","32.27","0.07316"
"88.50","5.90","32.25","0.07439"
"89.00","5.93","32.23","0.07562"
"89.50","5.97","32.21","0.07686"
"90.00","6.00","32.19","0.07812"
"90.50","6.03","32.16","0.07939"
"91.00","6.07","32.13","0.08067"
"91.50","6.10","32.10","0.08195"
"92.00","6.13","32.07","0.08323"
"92.50","6.17","32.04","0.08454"
"93.00","6.20","32.00","0.08584"
"93.50","6.23","31.97","0.08715"
"94.00","6.27","31.93","0.08848"
"94.50","6.30","31.89","0.08980"
"95.00","6.33","31.84","0.09115"
"95.50","6.37","31.80","0.09248"
"96.00","6.40","31.76","0.09382"
"96.50","6.43","31.71","0.09518"
"97.00","6.47","31.66","0.09652"
"97.50","6.50","31.61","0.09788"
"98.00","6.53","31.55","0.09923"
"98.50","6.57","31.50","0.1006"
"99.00","6.60","31.44","0.1019"
"99.50","6.63","31.39","0.1033"
"100.00","6.67","31.33","0.1047"
"100.50","6.70","31.27","0.1060"
"101.00","6.73","31.21","0.1074"
"101.50","6.77","31.15","0.1088"
"102.00","6.80","31.08","0.1102"
"102.50","6.83","31.01","0.1115"
"103.00","6.87","30.95","0.1129"
"103.50","6.90","30.88","0.1143"
"104.00","6.93","30.80","0.1157"
"104.50","6.97","30.73","0.1170"
"105.00","7.00","30.66","0.1184"
"105.50","7.03","30.58","0.1198"
"106.00","7.07","30.50","0.1212"
"106.50","7.10","30.42","0.1226"
"107.00","7.13","30.34","0.1240"
"107.50","7.17","30.26","0.1254"
"108.00","7.20","30.17","0.1268"
"108.50","7.23","30.08","0.1282"
"109.00","7.27","29.99","0.1296"
"109.50","7.30","29.90","0.1310"
"110.00","7.33","29.81","0.1324"
"110.50","7.37","29.71","0.1338"
"111.00","7.40","29.62","0.1352"
"111.50","7.43","29.51","0.1366"
"112.00","7.47","29.41","0.1380"
"112.50","7.50","29.31","0.1394"
"113.00","7.53","29.20","0.1409"
"113.50","7.57","29.09","0.1423"
"114.00","7.60","28.98","0.1437"
"114.50","7.63","28.86","0.1451"
"115.00","7.67","28.74","0.1466"
"115.50","7.70","28.62","0.1480"
"116.00","7.73","28.49","0.1494"
"116.50","7.77","28.36","0.1509"
"117.00","7.80","28.22","0.1523"
"117.50","7.83","28.08","0.1537"
"118.00","7.87","27.93","0.1552"
"118.50","7.90","27.75","0.1567"
"118.90","7.93","15.65","0.1487"

File: Lab2/data/N02B7075T6_1.csv
System ID,,"4483C11302J"
Method name only,,"Tension_Round_NEW"
Test type,,"Tension"
Sample file name,,"N02B7075T6"
Last test date,,"Monday, September 16, 2024"
Last test time,,"5:06:07 PM"
Course,,"NPRE 432"
Lab Section Number,,"02"
Group,,"B"
Material,,"7075-T6"
Heat Treatment,,""
Other Information,,""
Crosshead Speed,(mm/min),"4.00"
Geometry,,"Circular"
Gage Diameter,(mm),"7.18"
Grip Diameter,(mm),"12.74"
Rockwell Hardness,,"86.8"
Rockwell Scale,,"HRB"
Extensometer Gage Length,(mm),"25.40"
Final Gage Diameter,(mm),"6.28"
Fracture Notes and Location,,""
Notes During Test,,""

Results Table 1
,,"1"
Maximum Force,(kN),"22.47"
Maximum Strain,(%),"15.78"

Time,Displacement,Force,Strain 1
(s),(mm),(kN),(mm/mm)
"0.00","0.05","-0.03596","0.00005336"
"0.50","0.08","0.3380","0.0001765"
"1.00","0.12","0.7403","0.0003289"
"1.50","0.15","0.9842","0.0004337"
"2.00","0.18","1.221","0.0005352"
"2.50","0.22","1.441","0.0006261"
"3.00","0.25","1.635","0.0006872"
"3.50","0.28","1.810","0.0007612"
"4.00","0.32","1.973","0.0008254"
"4.50","0.35","2.130","0.0008813"
"5.00","0.38","2.286","0.0009416"
"5.50","0.42","2.447","0.001005"
"6.00","0.45","2.612","0.001067"
"6.50","0.48","2.779","0.001127"
"7.00","0.52","2.951","0.001193"
"7.50","0.55","3.122","0.001261"
"8.00","0.58","3.291","0.001319"
"8.50","0.62","3.458","0.001378"
"9.00","0.65","3.617","0.001436"
"9.50","0.68","3.773","0.001497"
"10.00","0.72","3.929","0.001551"
"10.50","0.75","4.083","0.001606"
"11.00","0.78","4.235","0.001660"
"11.50","0.82","4.389","0.001724"
"12.00","0.85","4.544","0.001789"
"12.50","0.88","4.705","0.001851"
"13.00","0.92","4.873","0.001920"
"13.50","0.95","5.043","0.001981"
"14.00","0.98","5.218","0.002052"
"14.50","1.02","5.398","0.002114"
"15.00","1.05","5.578","0.002185"
"15.50","1.08","5.765","0.002255"
"16.00","1.12","5.951","0.002319"
"16.50","1.15","6.142","0.002388"
"17.00","1.18","6.338","0.002467"
"17.50","1.22","6.534","0.002535"
"18.00","1.25","6.733","0.002612"
"18.50","1.28","6.936","0.002682"
"19.00","1.32","7.141","0.002761"
"19.50","1.35","7.347","0.002832"
"20.00","1.38","7.556","0.002913"
"20.50","1.42","7.767","0.002989"
"21.00","1.45","7.979","0.003068"
"21.50","1.48","8.197","0.003144"
"22.00","1.52","8.412","0.003228"
"22.50","1.55","8.630","0.003305"
"23.00","1.58","8.853","0.003391"
"23.50","1.62","9.073","0.003467"
"24.00","1.65","9.299","0.003553"
"24.50","1.68","9.526","0.003635"
"25.00","1.72","9.754","0.003718"
"25.50","1.75","9.986","0.003804"
"26.00","1.78","10.22","0.003892"
"26.50","1.82","10.45","0.003974"
"27.00","1.85","10.69","0.004062"
"27.50","1.88","10.93","0.004155"
"28.00","1.92","11.17","0.004238"
"28.50","1.95","11.42","0.004332"
"29.00","1.98","11.66","0.004423"
"29.50","2.02","11.91","0.004519"
"30.00","2.05","12.15","0.004608"
"30.50","2.08","12.40","0.004699"
"31.00","2.12","12.65","0.004790"
"31.50","2.15","12.91","0.004887"
"32.00","2.18","13.16","0.004983"
"32.50","2.22","13.41","0.005080"
"33.00","2.25","13.67","0.005168"
"33.50","2.28","13.92","0.005266"
"34.00","2.32","14.18","0.005365"
"34.50","2.35","14.43","0.005456"
"35.00","2.38","14.69","0.005550"
"35.50","2.42","14.95","0.005647"
"36.00","2.45","15.20","0.005748"
"36.50","2.48","15.46","0.005845"
"37.00","2.52","15.72","0.005948"
"37.50","2.55","15.99","0.006047"
"38.00","2.58","16.25","0.006153"
"38.50","2.62","16.51","0.006250"
"39.00","2.65","16.77","0.006351"
"39.50","2.68","17.04","0.006455"
"40.00","2.72","17.30","0.006564"
"40.50","2.75","17.56","0.006671"
"41.00","2.78","17.83","0.006778"
"41.50","2.82","18.10","0.006891"
"42.00","2.85","18.36","0.007004"
"42.50","2.88","18.62","0.007124"
"43.00","2.92","18.88","0.007249"
"43.50","2.95","19.13","0.007390"
"44.00","2.98","19.38","0.007556"
"44.50","3.02","19.61","0.007762"
"45.00","3.05","19.81","0.008024"
"45.50","3.08","19.98","0.008373"
"46.00","3.12","20.12","0.008811"
"46.50","3.15","20.24","0.009311"
"47.00","3.18","20.35","0.009867"
"47.50","3.22","20.43","0.01046"
"48.00","3.25","20.51","0.01110"
"48.50","3.28","20.58","0.01177"
"49.00","3.32","20.64","0.01246"
"49.50","3.35","20.70","0.01317"
"50.00","3.38","20.76","0.01391"
"50.50","3.42","20.80","0.01466"
"51.00","3.45","20.85","0.01541"
"51.50","3.48","20.89","0.01618"
"52.00","3.52","20.93","0.01694"
"52.50","3.55","20.97","0.01772"
"53.00","3.58","21.01","0.01850"
"53.50","3.62","21.04","0.01928"
"54.00","3.65","21.08","0.02005"
"54.50","3.68","21.11","0.02083"
"55.00","3.72","21.14","0.02162"
"55.50","3.75","21.18","0.02240"
"56.00","3.78","21.21","0.02319"
"56.50","3.82","21.24","0.02397"
"57.00","3.85","21.27","0.02475"
"57.50","3.88","21.30","0.02554"
"58.00","3.92","21.33","0.02632"
"58.50","3.95","21.36","0.02710"
"59.00","3.98","21.38","0.02789"
"59.50","4.02","21.41","0.02867"
"60.00","4.05","21.44","0.02945"
"60.50","4.08","21.46","0.03024"
"61.00","4.12","21.49","0.03102"
"61.50","4.15","21.51","0.03181"
"62.00","4.18","21.54","0.03259"
"62.50","4.22","21.56","0.03338"
"63.00","4.25","21.59","0.03417"
"63.50","4.28","21.61","0.03495"
"64.00","4.32","21.64","0.03574"
"64.50","4.35","21.66","0.03653"
"65.00","4.38","21.68","0.03732"
"65.50","4.42","21.71","0.03811"
"66.00","4.45","21.73","0.03890"
"66.50","4.48","21.75","0.03969"
"67.00","4.52","21.77","0.04049"
"67.50","4.55","21.79","0.04128"
"68.00","4.58","21.81","0.04207"
"68.50","4.62","21.83","0.04287"
"69.00","4.65","21.85","0.04366"
"69.50","4.68","21.87","0.04446"
"70.00","4.72","21.89","0.04526"
"70.50","4.75","21.91","0.04606"
"71.00","4.78","21.93","0.04687"
"71.50","4.82","21.95","0.04767"
"72.00","4.85","21.97","0.04847"
"72.50","4.88","21.99","0.04929"
"73.00","4.92","22.00","0.05010"
"73.50","4.95","22.02","0.05092"
"74.00","4.98","22.04","0.05172"
"74.50","5.02","22.05","0.05254"
"75.00","5.05","22.07","0.05336"
"75.50","5.08","22.08","0.05417"
"76.00","5.12","22.10","0.05500"
"76.50","5.15","22.11","0.05582"
"77.00","5.18","22.13","0.05665"
"77.50","5.22","22.14","0.05748"
"78.00","5.25","22.16","0.05830"
"78.50","5.28","22.17","0.05913"
"79.00","5.32","22.19","0.05997"
"79.50","5.35","22.20","0.06080"
"80.00","5.38","22.21","0.06164"
"80.50","5.42","22.22","0.06248"
"81.00","5.45","22.24","0.06332"
"81.50","5.48","22.25","0.06416"
"82.00","5.52","22.26","0.06501"
"82.50","5.55","22.27","0.06586"
"83.00","5.58","22.28","0.06671"
"83.50","5.62","22.29","0.06757"
"84.00","5.65","22.31","0.06843"
"84.50","5.68","22.32","0.06929"
"85.00","5.72","22.32","0.07015"
"85.50","5.75","22.34","0.07102"
"86.00","5.78","22.34","0.07189"
"86.50","5.82","22.35","0.07277"
"87.00","5.85","22.36","0.07365"
"87.50","5.88","22.37","0.07452"
"88.00","5.92","22.38","0.07541"
"88.50","5.95","22.39","0.07630"
"89.00","5.98","22.39","0.07720"
"89.50","6.02","22.40","0.07809"
"90.00","6.05","22.41","0.07899"
"90.50","6.08","22.42","0.07990"
"91.00","6.12","22.42","0.08081"
"91.50","6.15","22.43","0.08172"
"92.00","6.18","22.43","0.08263"
"92.50","6.22","22.44","0.08355"
"93.00","6.25","22.45","0.08448"
"93.50","6.28","22.45","0.08541"
"94.00","6.32","22.46","0.08635"
"94.50","6.35","22.46","0.08730"
"95.00","6.38","22.46","0.08825"
"95.50","6.42","22.47","0.08921"
"96.00","6.45","22.47","0.09017"
"96.50","6.48","22.47","0.09115"
"97.00","6.52","22.47","0.09213"
"97.50","6.55","22.47","0.09311"
"98.00","6.58","22.47","0.09410"
"98.50","6.62","22.47","0.09510"
"99.00","6.65","22.47","0.09611"
"99.50","6.68","22.47","0.09713"
"100.00","6.72","22.47","0.09815"
"100.50","6.75","22.46","0.09919"
"101.00","6.78","22.46","0.1002"
"101.50","6.82","22.46","0.1013"
"102.00","6.85","22.45","0.1023"
"102.50","6.88","22.44","0.1034"
"103.00","6.92","22.44","0.1045"
"103.50","6.95","22.43","0.1056"
"104.00","6.98","22.42","0.1067"
"104.50","7.02","22.41","0.1078"
"105.00","7.05","22.40","0.1089"
"105.50","7.08","22.39","0.1101"
"106.00","7.12","22.37","0.1112"
"106.50","7.15","22.35","0.1124"
"107.00","7.18","22.34","0.1136"
"107.50","7.22","22.32","0.1148"
"108.00","7.25","22.30","0.1160"
"108.50","7.28","22.27","0.1172"
"109.00","7.32","22.25","0.1184"
"109.50","7.35","22.22","0.1196"
"110.00","7.38","22.20","0.1209"
"110.50","7.42","22.16","0.1221"
"111.00","7.45","22.13","0.1234"
"111.50","7.48","22.10","0.1246"
"112.00","7.52","22.06","0.1259"
"112.50","7.55","22.02","0.1272"
"113.00","7.58","21.98","0.1285"
"113.50","7.62","21.94","0.1298"
"114.00","7.65","21.89","0.1311"
"114.50","7.68","21.84","0.1324"
"115.00","7.72","21.79","0.1338"
"115.50","7.75","21.74","0.1351"
"116.00","7.78","21.68","0.1364"
"116.50","7.82","21.62","0.1377"
"117.00","7.85","21.55","0.1391"
"117.50","7.88","21.49","0.1405"
"118.00","7.92","21.42","0.1418"
"118.50","7.95","21.35","0.1432"
"119.00","7.98","21.28","0.1446"
"119.50","8.02","21.20","0.1460"
"120.00","8.05","21.12","0.1474"
"120.50","8.08","21.03","0.1488"
"121.00","8.12","20.95","0.1502"
"121.50","8.15","20.85","0.1516"
"122.00","8.18","20.75","0.1530"
"122.50","8.22","20.64","0.1545"
"122.56","8.22","11.87","0.1578"

File: Lab2/data/N02D1018CR_1.csv
System ID,,"4483C1713"
Method name only,,"Tension_Round_NEW"
Test type,,"Tension"
Sample file name,,"N02D1018CR"
Last test date,,"Monday, September 16, 2024"
Last test time,,"4:38:28 PM"
Course,,"NPRE 432"
Lab Section Number,,"02"
Group,,"D"
Material,,"1018"
Heat Treatment,,"CR"
Other Information,,""
Crosshead Speed,(mm/min),"4.00"
Geometry,,"Circular"
Gage Diameter,(mm),"7.25"
Grip Diameter,(mm),"12.74"
Rockwell Hardness,,"94.3"
Rockwell Scale,,"HRB"
Extensometer Gage Length,(mm),"25.40"
Final Gage Diameter,(mm),"4.64"
Fracture Notes and Location,,"DUCTILE FRACTURE, CUP AND CONE SHAPE"
Notes During Test,,""

Results Table 1
,,"1"
Maximum Force,(kN),"27.64"
Maximum Strain,(%),"15.36"

Time,Displacement,Force,Strain 1
(s),(mm),(kN),(mm/mm)
"0.00","0.00","0.4347","-0.000007598"
"0.50","0.03","1.372","0.00003108"
"1.00","0.07","2.256","0.0001743"
"1.50","0.10","2.995","0.0002316"
"2.00","0.13","3.594","0.0003286"
"2.50","0.17","4.103","0.0004106"
"3.00","0.20","4.547","0.0004464"
"3.50","0.23","4.922","0.0005116"
"4.00","0.27","5.278","0.0005491"
"4.50","0.30","5.608","0.0005904"
"5.00","0.33","5.928","0.0006412"
"5.50","0.37","6.239","0.0006630"
"6.00","0.40","6.538","0.0007100"
"6.50","0.43","6.815","0.0007407"
"7.00","0.47","7.091","0.0007685"
"7.50","0.50","7.361","0.0008178"
"8.00","0.53","7.632","0.0008439"
"8.50","0.57","7.907","0.0008579"
"9.00","0.60","8.164","0.0009143"
"9.50","0.63","8.423","0.0009266"
"10.00","0.67","8.675","0.0009728"
"10.50","0.70","8.933","0.0009839"
"11.00","0.73","9.196","0.001031"
"11.50","0.77","9.456","0.001049"
"12.00","0.80","9.715","0.001063"
"12.50","0.83","9.981","0.001096"
"13.00","0.87","10.25","0.001120"
"13.50","0.90","10.53","0.001148"
"14.00","0.93","10.80","0.001176"
"14.50","0.97","11.08","0.001213"
"15.00","1.00","11.36","0.001245"
"15.50","1.03","11.65","0.001320"
"16.00","1.07","11.93","0.001329"
"16.50","1.10","12.21","0.001352"
"17.00","1.13","12.50","0.001380"
"17.50","1.17","12.79","0.001422"
"18.00","1.20","13.09","0.001445"
"18.50","1.23","13.38","0.001482"
"19.00","1.27","13.67","0.001515"
"19.50","1.30","13.97","0.001580"
"20.00","1.33","14.27","0.001598"
"20.50","1.37","14.53","0.001671"
"21.00","1.40","14.85","0.001689"
"21.50","1.43","15.15","0.001700"
"22.00","1.47","15.46","0.001723"
"22.50","1.50","15.77","0.001755"
"23.00","1.53","16.08","0.001799"
"23.50","1.57","16.38","0.001863"
"24.00","1.60","16.69","0.001877"
"24.50","1.63","17.01","0.001906"
"25.00","1.67","17.32","0.001954"
"25.50","1.70","17.64","0.001992"
"26.00","1.73","17.95","0.002020"
"26.50","1.77","18.27","0.002070"
"27.00","1.80","18.60","0.002114"
"27.50","1.83","18.92","0.002147"
"28.00","1.87","19.24","0.002194"
"28.50","1.90","19.57","0.002235"
"29.00","1.93","19.90","0.002272"
"29.50","1.97","20.24","0.002325"
"30.00","2.00","20.56","0.002356"
"30.50","2.03","20.90","0.002399"
"31.00","2.07","21.24","0.002438"
"31.50","2.10","21.57","0.002476"
"32.00","2.13","21.91","0.002527"
"32.50","2.17","22.25","0.002568"
"33.00","2.20","22.58","0.002609"
"33.50","2.23","22.92","0.002665"
"34.00","2.27","23.26","0.002722"
"34.50","2.30","23.59","0.002774"
"35.00","2.33","23.93","0.002827"
"35.50","2.37","24.27","0.002900"
"36.00","2.40","24.59","0.002978"
"36.50","2.43","24.91","0.003069"
"37.00","2.47","25.22","0.003184"
"37.50","2.50","25.52","0.003317"
"38.00","2.53","25.79","0.003496"
"38.50","2.57","26.05","0.003730"
"39.00","2.60","26.26","0.004002"
"39.50","2.63","26.47","0.004351"
"40.00","2.67","26.65","0.004718"
"40.50","2.70","26.81","0.005133"
"41.00","2.73","26.96","0.005601"
"41.50","2.77","27.08","0.006121"
"42.00","2.80","27.18","0.006687"
"42.50","2.83","27.25","0.007323"
"43.00","2.87","27.30","0.008001"
"43.50","2.90","27.34","0.008717"
"44.00","2.93","27.37","0.009466"
"44.50","2.97","27.40","0.01026"
"45.00","3.00","27.42","0.01108"
"45.50","3.03","27.45","0.01189"
"46.00","3.07","27.47","0.01274"
"46.50","3.10","27.49","0.01357"
"47.00","3.13","27.51","0.01442"
"47.50","3.17","27.52","0.01529"
"48.00","3.20","27.54","0.01616"
"48.50","3.23","27.56","0.01704"
"49.00","3.27","27.57","0.01790"
"49.50","3.30","27.58","0.01880"
"50.00","3.33","27.60","0.01968"
"50.50","3.37","27.61","0.02058"
"51.00","3.40","27.62","0.02148"
"51.50","3.43","27.62","0.02239"
"52.00","3.47","27.63","0.02330"
"52.50","3.50","27.64","0.02422"
"53.00","3.53","27.64","0.02515"
"53.50","3.57","27.64","0.02607"
"54.00","3.60","27.64","0.02700"
"54.50","3.63","27.64","0.02796"
"55.00","3.67","27.63","0.02891"
"55.50","3.70","27.63","0.02987"
"56.00","3.73","27.62","0.03085"
"56.50","3.77","27.61","0.03185"
"57.00","3.80","27.59","0.03286"
"57.50","3.83","27.57","0.03389"
"58.00","3.87","27.55","0.03494"
"58.50","3.90","27.52","0.03599"
"59.00","3.93","27.48","0.03706"
"59.50","3.97","27.45","0.03816"
"60.00","4.00","27.40","0.03928"
"60.50","4.03","27.35","0.04040"
"61.00","4.07","27.30","0.04156"
"61.50","4.10","27.24","0.04273"
"62.00","4.13","27.18","0.04391"
"62.50","4.17","27.11","0.04509"
"63.00","4.20","27.05","0.04629"
"63.50","4.23","26.97","0.04750"
"64.00","4.27","26.90","0.04871"
"64.50","4.30","26.83","0.04994"
"65.00","4.33","26.75","0.05117"
"65.50","4.37","26.67","0.05243"
"66.00","4.40","26.59","0.05368"
"66.50","4.43","26.51","0.05494"
"67.00","4.47","26.43","0.05618"
"67.50","4.50","26.35","0.05744"
"68.00","4.53","26.27","0.05871"
"68.50","4.57","26.18","0.05999"
"69.00","4.60","26.10","0.06126"
"69.50","4.63","26.02","0.06255"
"70.00","4.67","25.93","0.06383"
"70.50","4.70","25.85","0.06513"
"71.00","4.73","25.77","0.06643"
"71.50","4.77","25.68","0.06771"
"72.00","4.80","25.59","0.06904"
"72.50","4.83","25.51","0.07034"
"73.00","4.87","25.42","0.07164"
"73.50","4.90","25.34","0.07294"
"74.00","4.93","25.25","0.07426"
"74.50","4.97","25.16","0.07557"
"75.00","5.00","25.07","0.07689"
"75.50","5.03","24.98","0.07820"
"76.00","5.07","24.89","0.07953"
"76.50","5.10","24.81","0.08085"
"77.00","5.13","24.71","0.08218"
"77.50","5.17","24.62","0.08352"
"78.00","5.20","24.53","0.08486"
"78.50","5.23","24.43","0.08620"
"79.00","5.27","24.34","0.08756"
"79.50","5.30","24.25","0.08891"
"80.00","5.33","24.15","0.09026"
"80.50","5.37","24.05","0.09162"
"81.00","5.40","23.95","0.09299"
"81.50","5.43","23.85","0.09435"
"82.00","5.47","23.75","0.09572"
"82.50","5.50","23.65","0.09707"
"83.00","5.53","23.55","0.09845"
"83.50","5.57","23.45","0.09982"
"84.00","5.60","23.34","0.1012"
"84.50","5.63","23.24","0.1026"
"85.00","5.67","23.13","0.1039"
"85.50","5.70","23.02","0.1053"
"86.00","5.73","22.91","0.1067"
"86.50","5.77","22.81","0.1081"
"87.00","5.80","22.70","0.1095"
"87.50","5.83","22.58","0.1108"
"88.00","5.87","22.47","0.1123"
"88.50","5.90","22.35","0.1136"
"89.00","5.93","22.24","0.1150"
"89.50","5.97","22.12","0.1164"
"90.00","6.00","22.00","0.1178"
"90.50","6.03","21.88","0.1192"
"91.00","6.07","21.76","0.1206"
"91.50","6.10","21.64","0.1220"
"92.00","6.13","21.51","0.1235"
"92.50","6.17","21.39","0.1249"
"93.00","6.20","21.26","0.1263"
"93.50","6.23","21.13","0.1277"
"94.00","6.27","21.00","0.1291"
"94.50","6.30","20.86","0.1305"
"95.00","6.33","20.73","0.1319"
"95.50","6.37","20.59","0.1334"
"96.00","6.40","20.45","0.1348"
"96.50","6.43","20.31","0.1362"
"97.00","6.47","20.16","0.1376"
"97.50","6.50","20.01","0.1391"
"98.00","6.53","19.86","0.1405"
"98.50","6.57","19.71","0.1420"
"99.00","6.60","19.55","0.1434"
"99.50","6.63","19.40","0.1448"
"100.00","6.67","19.23","0.1463"
"100.50","6.70","19.07","0.1477"
"101.00","6.73","18.90","0.1492"
"101.50","6.77","18.72","0.1507"
"102.00","6.80","18.54","0.1521"
"102.50","6.83","18.36","0.1536"
"102.89","6.86","10.25","0.1320"

File: Lab2/data/N02D1045NM_1.csv
System ID,,"4483C1713"
Method name only,,"Tension_Round_NEW"
Test type,,"Tension"
Sample file name,,"N02D1045NM"
Last test date,,"Monday, September 16, 2024"
Last test time,,"4:54:39 PM"
Course,,"NPRE 432"
Lab Section Number,,"02"
Group,,"D"
Material,,"1045"
Heat Treatment,,"NM"
Other Information,,""
Crosshead Speed,(mm/min),"4.00"
Geometry,,"Circular"
Gage Diameter,(mm),"7.16"
Grip Diameter,(mm),"12.70"
Rockwell Hardness,,"90.7"
Rockwell Scale,,"HRB"
Extensometer Gage Length,(mm),"25.40"
Final Gage Diameter,(mm),"5.00"
Fracture Notes and Location,,"SOME CUP AND CONE BUT ALSO SOME FLAT FRACTURE"
Notes During Test,,""

Results Table 1
,,"1"
Maximum Force,(kN),"30.84"
Maximum Strain,(%),"24.69"

Time,Displacement,Force,Strain 1
(s),(mm),(kN),(mm/mm)
"0.00","0.00","0.007247","-0.00000009997"
"0.50","0.03","0.9153","0.00003211"
"1.00","0.07","1.992","0.00008085"
"1.50","0.10","3.021","0.0002113"
"2.00","0.13","3.832","0.0003289"
"2.50","0.17","4.529","0.0004045"
"3.00","0.20","5.135","0.0004907"
"3.50","0.23","5.655","0.0005682"
"4.00","0.27","6.095","0.0006025"
"4.50","0.30","6.497","0.0006846"
"5.00","0.33","6.884","0.0007074"
"5.50","0.37","7.267","0.0007742"
"6.00","0.40","7.639","0.0008015"
"6.50","0.43","8.002","0.0008705"
"7.00","0.47","8.345","0.0009031"
"7.50","0.50","8.677","0.0009338"
"8.00","0.53","9.018","0.0009728"
"8.50","0.57","9.356","0.001005"
"9.00","0.60","9.686","0.001041"
"9.50","0.63","10.01","0.001077"
"10.00","0.67","10.34","0.001105"
"10.50","0.70","10.67","0.001156"
"11.00","0.73","10.98","0.001189"
"11.50","0.77","11.29","0.001221"
"12.00","0.80","11.60","0.001254"
"12.50","0.83","11.91","0.001325"
"13.00","0.87","12.20","0.001331"
"13.50","0.90","12.49","0.001365"
"14.00","0.93","12.78","0.001404"
"14.50","0.97","13.08","0.001440"
"15.00","1.00","13.37","0.001481"
"15.50","1.03","13.67","0.001512"
"16.00","1.07","13.96","0.001546"
"16.50","1.10","14.23","0.001684"
"17.00","1.13","14.54","0.001700"
"17.50","1.17","14.84","0.001710"
"18.00","1.20","15.14","0.001725"
"18.50","1.23","15.45","0.001747"
"19.00","1.27","15.76","0.001768"
"19.50","1.30","16.07","0.001815"
"20.00","1.33","16.38","0.001843"
"20.50","1.37","16.69","0.001885"
"21.00","1.40","17.00","0.001929"
"21.50","1.43","17.32","0.001959"
"22.00","1.47","17.63","0.002006"
"22.50","1.50","17.95","0.002047"
"23.00","1.53","18.27","0.002081"
"23.50","1.57","18.59","0.002126"
"24.00","1.60","18.92","0.002168"
"24.50","1.63","19.24","0.002208"
"25.00","1.67","19.57","0.002253"
"25.50","1.70","19.89","0.002312"
"26.00","1.73","18.76","0.004195"
"26.50","1.77","18.71","0.005528"
"27.00","1.80","18.74","0.006701"
"27.50","1.83","18.76","0.007568"
"28.00","1.87","18.77","0.007997"
"28.50","1.90","18.75","0.008177"
"29.00","1.93","18.85","0.008336"
"29.50","1.97","19.06","0.008662"
"30.00","2.00","19.32","0.009154"
"30.50","2.03","19.55","0.009681"
"31.00","2.07","19.76","0.01019"
"31.50","2.10","19.94","0.01067"
"32.00","2.13","20.11","0.01113"
"32.50","2.17","20.28","0.01155"
"33.00","2.20","20.44","0.01195"
"33.50","2.23","20.59","0.01237"
"34.00","2.27","20.75","0.01277"
"34.50","2.30","20.90","0.01316"
"35.00","2.33","21.05","0.01355"
"35.50","2.37","21.20","0.01395"
"36.00","2.40","21.34","0.01436"
"36.50","2.43","21.49","0.01476"
"37.00","2.47","21.64","0.01518"
"37.50","2.50","21.78","0.01558"
"38.00","2.53","21.93","0.01598"
"38.50","2.57","22.07","0.01640"
"39.00","2.60","22.21","0.01681"
"39.50","2.63","22.36","0.01722"
"40.00","2.67","22.50","0.01764"
"40.50","2.70","22.63","0.01806"
"41.00","2.73","22.77","0.01847"
"41.50","2.77","22.91","0.01891"
"42.00","2.80","23.05","0.01933"
"42.50","2.83","23.19","0.01975"
"43.00","2.87","23.32","0.02019"
"43.50","2.90","23.45","0.02062"
"44.00","2.93","23.59","0.02108"
"44.50","2.97","23.71","0.02150"
"45.00","3.00","23.84","0.02193"
"45.50","3.03","23.98","0.02238"
"46.00","3.07","24.10","0.02282"
"46.50","3.10","24.23","0.02328"
"47.00","3.13","24.36","0.02374"
"47.50","3.17","24.48","0.02419"
"48.00","3.20","24.60","0.02464"
"48.50","3.23","24.72","0.02511"
"49.00","3.27","24.84","0.02556"
"49.50","3.30","24.96","0.02603"
"50.00","3.33","25.08","0.02649"
"50.50","3.37","25.20","0.02695"
"51.00","3.40","25.31","0.02743"
"51.50","3.43","25.43","0.02790"
"52.00","3.47","25.54","0.02838"
"52.50","3.50","25.65","0.02887"
"53.00","3.53","25.76","0.02934"
"53.50","3.57","25.87","0.02983"
"54.00","3.60","25.98","0.03031"
"54.50","3.63","26.09","0.03080"
"55.00","3.67","26.20","0.03130"
"55.50","3.70","26.30","0.03180"
"56.00","3.73","26.40","0.03230"
"56.50","3.77","26.50","0.03282"
"57.00","3.80","26.60","0.03333"
"57.50","3.83","26.70","0.03383"
"58.00","3.87","26.80","0.03434"
"58.50","3.90","26.90","0.03486"
"59.00","3.93","26.99","0.03538"
"59.50","3.97","27.09","0.03591"
"60.00","4.00","27.18","0.03641"
"60.50","4.03","27.27","0.03697"
"61.00","4.07","27.36","0.03750"
"61.50","4.10","27.44","0.03803"
"62.00","4.13","27.53","0.03857"
"62.50","4.17","27.62","0.03912"
"63.00","4.20","27.70","0.03966"
"63.50","4.23","27.78","0.04021"
"64.00","4.27","27.87","0.04077"
"64.50","4.30","27.94","0.04133"
"65.00","4.33","28.02","0.04190"
"65.50","4.37","28.10","0.04246"
"66.00","4.40","28.17","0.04303"
"66.50","4.43","28.25","0.04359"
"67.00","4.47","28.32","0.04416"
"67.50","4.50","28.39","0.04473"
"68.00","4.53","28.46","0.04533"
"68.50","4.57","28.53","0.04590"
"69.00","4.60","28.59","0.04648"
"69.50","4.63","28.66","0.04707"
"70.00","4.67","28.73","0.04769"
"70.50","4.70","28.79","0.04828"
"71.00","4.73","28.85","0.04888"
"71.50","4.77","28.91","0.04949"
"72.00","4.80","28.97","0.05010"
"72.50","4.83","29.03","0.05069"
"73.00","4.87","29.08","0.05132"
"73.50","4.90","29.14","0.05194"
"74.00","4.93","29.20","0.05256"
"74.50","4.97","29.25","0.05318"
"75.00","5.00","29.30","0.05380"
"75.50","5.03","29.35","0.05444"
"76.00","5.07","29.40","0.05508"
"76.50","5.10","29.45","0.05572"
"77.00","5.13","29.50","0.05637"
"77.50","5.17","29.54","0.05702"
"78.00","5.20","29.60","0.05768"
"78.50","5.23","29.64","0.05833"
"79.00","5.27","29.68","0.05899"
"79.50","5.30","29.72","0.05965"
"80.00","5.33","29.76","0.06033"
"80.50","5.37","29.81","0.06099"
"81.00","5.40","29.85","0.06166"
"81.50","5.43","29.88","0.06235"
"82.00","5.47","29.92","0.06303"
"82.50","5.50","29.96","0.06372"
"83.00","5.53","29.99","0.06441"
"83.50","5.57","30.02","0.06511"
"84.00","5.60","30.06","0.06580"
"84.50","5.63","30.09","0.06650"
"85.00","5.67","30.13","0.06719"
"85.50","5.70","30.16","0.06791"
"86.00","5.73","30.18","0.06862"
"86.50","5.77","30.21","0.06933"
"87.00","5.80","30.24","0.07004"
"87.50","5.83","30.27","0.07077"
"88.00","5.87","30.30","0.07149"
"88.50","5.90","30.32","0.07222"
"89.00","5.93","30.35","0.07295"
"89.50","5.97","30.37","0.07369"
"90.00","6.00","30.39","0.07442"
"90.50","6.03","30.42","0.07515"
"91.00","6.07","30.44","0.07592"
"91.50","6.10","30.46","0.07666"
"92.00","6.13","30.48","0.07739"
"92.50","6.17","30.50","0.07814"
"93.00","6.20","30.52","0.07891"
"93.50","6.23","30.53","0.07967"
"94.00","6.27","30.56","0.08043"
"94.50","6.30","30.57","0.08122"
"95.00","6.33","30.59","0.08198"
"95.50","6.37","30.60","0.08277"
"96.00","6.40","30.62","0.08354"
"96.50","6.43","30.63","0.08432"
"97.00","6.47","30.65","0.08511"
"97.50","6.50","30.66","0.08590"
"98.00","6.53","30.67","0.08670"
"98.50","6.57","30.68","0.08750"
"99.00","6.60","30.70","0.08830"
"99.50","6.63","30.71","0.08911"
"100.00","6.67","30.72","0.08992"
"100.50","6.70","30.73","0.09073"
"101.00","6.73","30.74","0.09154"
"101.50","6.77","30.75","0.09237"
"102.00","6.80","30.76","0.09320"
"102.50","6.83","30.77","0.09402"
"103.00","6.87","30.78","0.09486"
"103.50","6.90","30.78","0.09571"
"104.00","6.93","30.79","0.09654"
"104.50","6.97","30.79","0.09740"
"105.00","7.00","30.81","0.09824"
"105.50","7.03","30.81","0.09910"
"106.00","7.07","30.81","0.09996"
"106.50","7.10","30.82","0.1008"
"107.00","7.13","30.82","0.1017"
"107.50","7.17","30.83","0.1026"
"108.00","7.20","30.83","0.1035"
"108.50","7.23","30.83","0.1044"
"109.00","7.27","30.83","0.1052"
"109.50","7.30","30.84","0.1061"
"110.00","7.33","30.84","0.1071"
"110.50","7.37","30.84","0.1080"
"111.00","7.40","30.84","0.1089"
"111.50","7.43","30.84","0.1098"
"112.00","7.47","30.84","0.1107"
"112.50","7.50","30.84","0.1116"
"113.00","7.53","30.83","0.1126"
"113.50","7.57","30.84","0.1135"
"114.00","7.60","30.83","0.1144"
"114.50","7.63","30.83","0.1154"
"115.00","7.67","30.83","0.1164"
"115.50","7.70","30.83","0.1173"
"116.00","7.73","30.82","0.1183"
"116.50","7.77","30.82","0.1193"
"117.00","7.80","30.82","0.1203"
"117.50","7.83","30.81","0.1213"
"118.00","7.87","30.81","0.1223"
"118.50","7.90","30.80","0.1233"
"119.00","7.93","30.80","0.1243"
"119.50","7.97","30.80","0.1253"
"120.00","8.00","30.79","0.1263"
"120.50","8.03","30.78","0.1274"
"121.00","8.07","30.77","0.1284"
"121.50","8.10","30.77","0.1295"
"122.00","8.13","30.76","0.1305"
"122.50","8.17","30.75","0.1316"
"123.00","8.20","30.74","0.1327"
"123.50","8.23","30.73","0.1338"
"124.00","8.27","30.72","0.1349"
"124.50","8.30","30.71","0.1360"
"125.00","8.33","30.70","0.1371"
"125.50","8.37","30.69","0.1383"
"126.00","8.40","30.68","0.1394"
"126.50","8.43","30.66","0.1406"
"127.00","8.47","30.64","0.1417"
"127.50","8.50","30.63","0.1429"
"128.00","8.53","30.61","0.1441"
"128.50","8.57","30.59","0.1453"
"129.00","8.60","30.57","0.1465"
"129.50","8.63","30.55","0.1477"
"130.00","8.67","30.53","0.1489"
"130.50","8.70","30.51","0.1502"
"131.00","8.73","30.48","0.1514"
"131.50","8.77","30.46","0.1527"
"132.00","8.80","30.43","0.1539"
"132.50","8.83","30.40","0.1552"
"133.00","8.87","30.37","0.1565"
"133.50","8.90","30.34","0.1578"
"134.00","8.93","30.30","0.1590"
"134.50","8.97","30.27","0.1603"
"135.00","9.00","30.23","0.1616"
"135.50","9.03","30.19","0.1630"
"136.00","9.07","30.15","0.1643"
"136.50","9.10","30.11","0.1656"
"137.00","9.13","30.06","0.1669"
"137.50","9.17","30.02","0.1682"
"138.00","9.20","29.97","0.1695"
"138.50","9.23","29.92","0.1708"
"139.00","9.27","29.87","0.1722"
"139.50","9.30","29.82","0.1735"
"140.00","9.33","29.77","0.1748"
"140.50","9.37","29.71","0.1761"
"141.00","9.40","29.65","0.1775"
"141.50","9.43","29.60","0.1788"
"142.00","9.47","29.54","0.1801"
"142.50","9.50","29.48","0.1815"
"143.00","9.53","29.41","0.1828"
"143.50","9.57","29.35","0.1842"
"144.00","9.60","29.29","0.1855"
"144.50","9.63","29.22","0.1869"
"145.00","9.67","29.15","0.1882"
"145.50","9.70","29.08","0.1896"
"146.00","9.73","29.01","0.1909"
"146.50","9.77","28.94","0.1923"
"147.00","9.80","28.86","0.1937"
"147.50","9.83","28.78","0.1950"
"148.00","9.87","28.71","0.1964"
"148.50","9.90","28.62","0.1977"
"149.00","9.93","28.54","0.1991"
"149.50","9.97","28.46","0.2004"
"150.00","10.00","28.37","0.2018"
"150.50","10.03","28.29","0.2032"
"151.00","10.07","28.20","0.2045"
"151.50","10.10","28.11","0.2059"
"152.00","10.13","28.02","0.2073"
"152.50","10.17","27.92","0.2087"
"153.00","10.20","27.83","0.2100"
"153.50","10.23","27.73","0.2114"
"154.00","10.27","27.63","0.2128"
"154.50","10.30","27.53","0.2142"
"155.00","10.33","27.43","0.2155"
"155.50","10.37","27.32","0.2169"
"156.00","10.40","27.22","0.2183"
"156.50","10.43","27.11","0.2197"
"157.00","10.47","27.00","0.2211"
"157.50","10.50","26.88","0.2225"
"158.00","10.53","26.77","0.2239"
"158.50","10.57","26.65","0.2253"
"159.00","10.60","26.53","0.2267"
"159.50","10.63","26.40","0.2281"
"160.00","10.67","26.27","0.2295"
"160.50","10.70","26.15","0.2310"
"161.00","10.73","26.02","0.2324"
"161.50","10.77","25.88","0.2338"
"162.00","10.80","25.74","0.2352"
"162.50","10.83","25.60","0.2366"
"163.00","10.87","25.46","0.2381"
"163.50","10.90","25.31","0.2395"
"164.00","10.93","25.15","0.2409"
"164.50","10.97","25.00","0.2424"
"165.00","11.00","24.83","0.2439"
"165.50","11.03","24.64","0.2453"
"166.00","11.07","24.38","0.2469"
"166.11","11.07","14.21","0.2415"

File: Lab2/data/N02D304_1.csv
System ID,,"4483C1713"
Method name only,,"Tension_Round_NEW"
Test type,,"Tension"
Sample file name,,"N02D304"
Last test date,,"Monday, September 16, 2024"
Last test time,,"5:19:06 PM"
Course,,"NPRE 432"
Lab Section Number,,"02"
Group,,"D"
Material,,"304"
Heat Treatment,,""
Other Information,,""
Crosshead Speed,(mm/min),"4.00"
Geometry,,"Circular"
Gage Diameter,(mm),"7.20"
Grip Diameter,(mm),"12.88"
Rockwell Hardness,,"100.6"
Rockwell Scale,,"HRB"
Extensometer Gage Length,(mm),"25.40"
Final Gage Diameter,(mm),"3.87"
Fracture Notes and Location,,"VERY DUCTILE CUP CONE STRUCTURE. SAMPLE BECAME MAGNETIC AT FAIL SURFACE WHERE IT WASN'T BEFORE"
Notes During Test,,""

Results Table 1
,,"1"
Maximum Force,(kN),"28.78"
Maximum Strain,(%),"50.26"

Time,Displacement,Force,Strain 1
(s),(mm),(kN),(mm/mm)
"0.00","0.00","0.08339","-0.00001061"
"0.50","0.03","0.8291","-0.00003859"
"1.00","0.07","1.104","-0.00003332"
"1.50","0.10","1.296","-0.00003831"
"2.00","0.13","1.462","-0.00001585"
"2.50","0.17","1.621","-0.00002221"
"3.00","0.20","1.758","-0.00002726"
"3.50","0.23","1.886","-0.00002552"
"4.00","0.27","2.009","-0.00003432"
"4.50","0.30","2.139","-0.00003297"
"5.00","0.33","2.284","-0.00002742"
"5.50","0.37","2.432","-0.00002809"
"6.00","0.40","2.583","-0.00003992"
"6.50","0.43","2.742","-0.00004967"
"7.00","0.47","2.900","-0.00003531"
"7.50","0.50","3.058","-0.00001565"
"8.00","0.53","3.218","0.00007311"
"8.50","0.57","3.373","0.00006561"
"9.00","0.60","3.523","0.00005561"
"9.50","0.63","3.675","0.00007609"
"10.00","0.67","3.832","0.00005609"
"10.50","0.70","3.987","0.00004915"
"11.00","0.73","4.147","0.00003900"
"11.50","0.77","4.305","0.00005463"
"12.00","0.80","4.465","0.00004308"
"12.50","0.83","4.633","0.00004598"
"13.00","0.87","4.794","0.00003812"
"13.50","0.90","4.962","0.00003206"
"14.00","0.93","5.134","0.00005199"
"14.50","0.97","5.303","0.00004316"
"15.00","1.00","5.474","0.00003792"
"15.50","1.03","5.653","0.00004808"
"16.00","1.07","5.834","0.00005000"
"16.50","1.10","6.022","0.00005624"
"17.00","1.13","6.219","0.00006776"
"17.50","1.17","6.408","0.00006059"
"18.00","1.20","6.608","0.00006341"
"18.50","1.23","6.809","0.00008409"
"19.00","1.27","7.006","0.0001020"
"19.50","1.30","7.214","0.0001079"
"20.00","1.33","7.418","0.0001154"
"20.50","1.37","7.630","0.0001252"
"21.00","1.40","7.856","0.0001237"
"21.50","1.43","8.075","0.0001530"
"22.00","1.47","8.302","0.0001603"
"22.50","1.50","8.531","0.0001490"
"23.00","1.53","8.757","0.0001679"
"23.50","1.57","8.991","0.0001651"
"24.00","1.60","9.230","0.0001630"
"24.50","1.63","9.465","0.0001567"
"25.00","1.67","9.706","0.0001593"
"25.50","1.70","9.956","0.0001726"
"26.00","1.73","10.20","0.0001698"
"26.50","1.77","10.45","0.0001741"
"27.00","1.80","10.70","0.0001810"
"27.50","1.83","10.95","0.0001824"
"28.00","1.87","11.20","0.0001987"
"28.50","1.90","11.46","0.0002095"
"29.00","1.93","11.71","0.0002127"
"29.50","1.97","11.98","0.0002262"
"30.00","2.00","12.24","0.0002346"
"30.50","2.03","12.50","0.0002449"
"31.00","2.07","12.77","0.0002570"
"31.50","2.10","13.04","0.0002771"
"32.00","2.13","13.31","0.0002965"
"32.50","2.17","13.59","0.0003593"
"33.00","2.20","13.86","0.0003485"
"33.50","2.23","14.13","0.0003438"
"34.00","2.27","14.42","0.0003615"
"34.50","2.30","14.69","0.0003798"
"35.00","2.33","14.97","0.0004139"
"35.50","2.37","15.26","0.0004181"
"36.00","2.40","15.53","0.0004433"
"36.50","2.43","15.81","0.0004761"
"37.00","2.47","16.08","0.0004934"
"37.50","2.50","16.36","0.0005077"
"38.00","2.53","16.64","0.0005198"
"38.50","2.57","16.91","0.0005420"
"39.00","2.60","17.19","0.0005565"
"39.50","2.63","17.46","0.0005693"
"40.00","2.67","17.74","0.0005948"
"40.50","2.70","18.00","0.0006255"
"41.00","2.73","18.28","0.0007528"
"41.50","2.77","18.55","0.0008597"
"42.00","2.80","18.81","0.001003"
"42.50","2.83","19.07","0.001130"
"43.00","2.87","19.33","0.001271"
"43.50","2.90","19.57","0.001343"
"44.00","2.93","19.83","0.001488"
"44.50","2.97","20.07","0.001671"
"45.00","3.00","20.32","0.001828"
"45.50","3.03","20.56","0.002026"
"46.00","3.07","20.80","0.002197"
"46.50","3.10","21.03","0.002432"
"47.00","3.13","21.25","0.002637"
"47.50","3.17","21.46","0.002864"
"48.00","3.20","21.67","0.003139"
"48.50","3.23","21.87","0.003404"
"49.00","3.27","22.05","0.003685"
"49.50","3.30","22.22","0.003995"
"50.00","3.33","22.38","0.004364"
"50.50","3.37","22.53","0.004697"
"51.00","3.40","22.66","0.005092"
"51.50","3.43","22.78","0.005532"
"52.00","3.47","22.89","0.005968"
"52.50","3.50","22.99","0.006450"
"53.00","3.53","23.07","0.006960"
"53.50","3.57","23.15","0.007457"
"54.00","3.60","23.22","0.008024"
"54.50","3.63","23.27","0.008580"
"55.00","3.67","23.34","0.009160"
"55.50","3.70","23.39","0.009753"
"56.00","3.73","23.43","0.01036"
"56.50","3.77","23.48","0.01099"
"57.00","3.80","23.52","0.01163"
"57.50","3.83","23.56","0.01226"
"58.00","3.87","23.60","0.01288"
"58.50","3.90","23.64","0.01354"
"59.00","3.93","23.67","0.01417"
"59.50","3.97","23.71","0.01482"
"60.00","4.00","23.73","0.01550"
"60.50","4.03","23.76","0.01614"
"61.00","4.07","23.80","0.01681"
"61.50","4.10","23.83","0.01746"
"62.00","4.13","23.86","0.01812"
"62.50","4.17","23.89","0.01878"
"63.00","4.20","23.92","0.01944"
"63.50","4.23","23.94","0.02009"
"64.00","4.27","23.97","0.02079"
"64.50","4.30","24.00","0.02142"
"65.00","4.33","24.02","0.02209"
"65.50","4.37","24.05","0.02275"
"66.00","4.40","24.08","0.02342"
"66.50","4.43","24.11","0.02408"
"67.00","4.47","24.13","0.02472"
"67.50","4.50","24.15","0.02538"
"68.00","4.53","24.19","0.02601"
"68.50","4.57","24.21","0.02668"
"69.00","4.60","24.23","0.02733"
"69.50","4.63","24.26","0.02800"
"70.00","4.67","24.28","0.02867"
"70.50","4.70","24.31","0.02930"
"71.00","4.73","24.33","0.02995"
"71.50","4.77","24.35","0.03059"
"72.00","4.80","24.38","0.03125"
"72.50","4.83","24.40","0.03191"
"73.00","4.87","24.43","0.03256"
"73.50","4.90","24.45","0.03321"
"74.00","4.93","24.48","0.03387"
"74.50","4.97","24.49","0.03449"
"75.00","5.00","24.52","0.03515"
"75.50","5.03","24.54","0.03580"
"76.00","5.07","24.56","0.03645"
"76.50","5.10","24.59","0.03710"
"77.00","5.13","24.61","0.03773"
"77.50","5.17","24.63","0.03838"
"78.00","5.20","24.65","0.03903"
"78.50","5.23","24.67","0.03967"
"79.00","5.27","24.69","0.04032"
"79.50","5.30","24.72","0.04093"
"80.00","5.33","24.73","0.04157"
"80.50","5.37","24.75","0.04221"
"81.00","5.40","24.77","0.04284"
"81.50","5.43","24.79","0.04348"
"82.00","5.47","24.82","0.04412"
"82.50","5.50","24.84","0.04478"
"83.00","5.53","24.85","0.04540"
"83.50","5.57","24.87","0.04604"
"84.00","5.60","24.90","0.04668"
"84.50","5.63","24.91","0.04731"
"85.00","5.67","24.93","0.04795"
"85.50","5.70","24.95","0.04858"
"86.00","5.73","24.97","0.04921"
"86.50","5.77","24.99","0.04986"
"87.00","5.80","25.01","0.05049"
"87.50","5.83","25.03","0.05113"
"88.00","5.87","25.05","0.05175"
"88.50","5.90","25.06","0.05241"
"89.00","5.93","25.09","0.05302"
"89.50","5.97","25.11","0.05365"
"90.00","6.00","25.12","0.05425"
"90.50","6.03","25.15","0.05487"
"91.00","6.07","25.17","0.05551"
"91.50","6.10","25.18","0.05615"
"92.00","6.13","25.20","0.05678"
"92.50","6.17","25.22","0.05741"
"93.00","6.20","25.23","0.05803"
"93.50","6.23","25.26","0.05867"
"94.00","6.27","25.28","0.05930"
"94.50","6.30","25.29","0.05993"
"95.00","6.33","25.32","0.06057"
"95.50","6.37","25.33","0.06119"
"96.00","6.40","25.35","0.06181"
"96.50","6.43","25.37","0.06243"
"97.00","6.47","25.39","0.06308"
"97.50","6.50","25.41","0.06370"
"98.00","6.53","25.42","0.06431"
"98.50","6.57","25.44","0.06494"
"99.00","6.60","25.46","0.06557"
"99.50","6.63","25.48","0.06618"
"100.00","6.67","25.49","0.06680"
"100.50","6.70","25.51","0.06744"
"101.00","6.73","25.53","0.06806"
"101.50","6.77","25.54","0.06870"
"102.00","6.80","25.56","0.06931"
"102.50","6.83","25.58","0.06992"
"103.00","6.87","25.59","0.07055"
"103.50","6.90","25.61","0.07117"
"104.00","6.93","25.62","0.07180"
"104.50","6.97","25.64","0.07241"
"105.00","7.00","25.66","0.07303"
"105.50","7.03","25.68","0.07366"
"106.00","7.07","25.69","0.07429"
"106.50","7.10","25.71","0.07490"
"107.00","7.13","25.73","0.07551"
"107.50","7.17","25.74","0.07615"
"108.00","7.20","25.75","0.07677"
"108.50","7.23","25.77","0.07742"
"109.00","7.27","25.79","0.07800"
"109.50","7.30","25.81","0.07866"
"110.00","7.33","25.81","0.07925"
"110.50","7.37","25.84","0.07988"
"111.00","7.40","25.85","0.08050"
"111.50","7.43","25.87","0.08111"
"112.00","7.47","25.89","0.08176"
"112.50","7.50","25.90","0.08239"
"113.00","7.53","25.92","0.08299"
"113.50","7.57","25.94","0.08361"
"114.00","7.60","25.95","0.08424"
"114.50","7.63","25.96","0.08484"
"115.00","7.67","25.98","0.08548"
"115.50","7.70","25.99","0.08609"
"116.00","7.73","26.01","0.08674"
"116.50","7.77","26.03","0.08734"
"117.00","7.80","26.05","0.08796"
"117.50","7.83","26.06","0.08859"
"118.00","7.87","26.08","0.08923"
"118.50","7.90","26.09","0.08986"
"119.00","7.93","26.11","0.09048"
"119.50","7.97","26.12","0.09109"
"120.00","8.00","26.13","0.09174"
"120.50","8.03","26.15","0.09234"
"121.00","8.07","26.17","0.09298"
"121.50","8.10","26.18","0.09358"
"122.00","8.13","26.20","0.09424"
"122.50","8.17","26.21","0.09485"
"123.00","8.20","26.22","0.09545"
"123.50","8.23","26.24","0.09609"
"124.00","8.27","26.25","0.09670"
"124.50","8.30","26.26","0.09733"
"125.00","8.33","26.28","0.09797"
"125.50","8.37","26.29","0.09858"
"126.00","8.40","26.31","0.09924"
"126.50","8.43","26.33","0.09984"
"127.00","8.47","26.33","0.1005"
"127.50","8.50","26.35","0.1011"
"128.00","8.53","26.36","0.1017"
"128.50","8.57","26.37","0.1023"
"129.00","8.60","26.39","0.1030"
"129.50","8.63","26.40","0.1036"
"130.00","8.67","26.42","0.1042"
"130.50","8.70","26.43","0.1048"
"131.00","8.73","26.44","0.1055"
"131.50","8.77","26.45","0.1061"
"132.00","8.80","26.47","0.1067"
"132.50","8.83","26.49","0.1073"
"133.00","8.87","26.50","0.1079"
"133.50","8.90","26.52","0.1085"
"134.00","8.93","26.53","0.1092"
"134.50","8.97","26.54","0.1098"
"135.00","9.00","26.55","0.1104"
"135.50","9.03","26.56","0.1111"
"136.00","9.07","26.59","0.1117"
"136.50","9.10","26.60","0.1123"
"137.00","9.13","26.60","0.1129"
"137.50","9.17","26.62","0.1136"
"138.00","9.20","26.63","0.1142"
"138.50","9.23","26.65","0.1148"
"139.00","9.27","26.67","0.1154"
"139.50","9.30","26.68","0.1160"
"140.00","9.33","26.69","0.1167"
"140.50","9.37","26.70","0.1173"
"141.00","9.40","26.72","0.1179"
"141.50","9.43","26.72","0.1186"
"142.00","9.47","26.74","0.1192"
"142.50","9.50","26.75","0.1198"
"143.00","9.53","26.76","0.1204"
"143.50","9.57","26.78","0.1211"
"144.00","9.60","26.79","0.1217"
"144.50","9.63","26.81","0.1223"
"145.00","9.67","26.81","0.1230"
"145.50","9.70","26.82","0.1236"
"146.00","9.73","26.84","0.1242"
"146.50","9.77","26.85","0.1249"
"147.00","9.80","26.86","0.1255"
"147.50","9.83","26.87","0.1261"
"148.00","9.87","26.88","0.1268"
"148.50","9.90","26.89","0.1273"
"149.00","9.93","26.91","0.1280"
"149.50","9.97","26.92","0.1286"
"150.00","10.00","26.93","0.1292"
"150.50","10.03","26.95","0.1298"
"151.00","10.07","26.95","0.1305"
"151.50","10.10","26.96","0.1311"
"152.00","10.13","26.98","0.1318"
"152.50","10.17","26.99","0.1324"
"153.00","10.20","27.00","0.1330"
"153.50","10.23","27.01","0.1336"
"154.00","10.27","27.02","0.1343"
"154.50","10.30","27.04","0.1349"
"155.00","10.33","27.05","0.1355"
"155.50","10.37","27.06","0.1361"
"156.00","10.40","27.07","0.1368"
"156.50","10.43","27.09","0.1374"
"157.00","10.47","27.09","0.1380"
"157.50","10.50","27.11","0.1386"
"158.00","10.53","27.12","0.1393"
"158.50","10.57","27.13","0.1399"
"159.00","10.60","27.15","0.1405"
"159.50","10.63","27.16","0.1412"
"160.00","10.67","27.17","0.1418"
"160.50","10.70","27.18","0.1424"
"161.00","10.73","27.18","0.1431"
"161.50","10.77","27.19","0.1437"
"162.00","10.80","27.21","0.1443"
"162.50","10.83","27.22","0.1449"
"163.00","10.87","27.23","0.1456"
"163.50","10.90","27.24","0.1462"
"164.00","10.93","27.25","0.1468"
"164.50","10.97","27.26","0.1475"
"165.00","11.00","27.28","0.1481"
"165.50","11.03","27.28","0.1487"
"166.00","11.07","27.30","0.1493"
"166.50","11.10","27.31","0.1500"
"167.00","11.13","27.31","0.1506"
"167.50","11.17","27.33","0.1512"
"168.00","11.20","27.33","0.1519"
"168.50","11.23","27.35","0.1525"
"169.00","11.27","27.36","0.1531"
"169.50","11.30","27.36","0.1538"
"170.00","11.33","27.38","0.1544"
"170.50","11.37","27.38","0.1550"
"171.00","11.40","27.39","0.1557"
"171.50","11.43","27.40","0.1563"
"172.00","11.47","27.41","0.1569"
"172.50","11.50","27.42","0.1576"
"173.00","11.53","27.43","0.1582"
"173.50","11.57","27.44","0.1589"
"174.00","11.60","27.45","0.1595"
"174.50","11.63","27.46","0.1601"
"175.00","11.67","27.48","0.1608"
"175.50","11.70","27.48","0.1614"
"176.00","11.73","27.50","0.1621"
"176.50","11.77","27.51","0.1627"
"177.00","11.80","27.51","0.1633"
"177.50","11.83","27.53","0.1640"
"178.00","11.87","27.53","0.1646"
"178.50","11.90","27.54","0.1653"
"179.00","11.93","27.55","0.1659"
"179.50","11.97","27.56","0.1666"
"180.00","12.00","27.58","0.1672"
"180.50","12.03","27.59","0.1679"
"181.00","12.07","27.59","0.1685"
"181.50","12.10","27.60","0.1691"
"182.00","12.13","27.61","0.1698"
"182.50","12.17","27.62","0.1704"
"183.00","12.20","27.63","0.1711"
"183.50","12.23","27.65","0.1717"
"184.00","12.27","27.65","0.1723"
"184.50","12.30","27.66","0.1730"
"185.00","12.33","27.66","0.1736"
"185.50","12.37","27.67","0.1743"
"186.00","12.40","27.69","0.1749"
"186.50","12.43","27.69","0.1756"
"187.00","12.47","27.70","0.1762"
"187.50","12.50","27.71","0.1769"
"188.00","12.53","27.72","0.1775"
"188.50","12.57","27.73","0.1782"
"189.00","12.60","27.74","0.1788"
"189.50","12.63","27.75","0.1795"
"190.00","12.67","27.75","0.1801"
"190.50","12.70","27.76","0.1808"
"191.00","12.73","27.77","0.1814"
"191.50","12.77","27.78","0.1821"
"192.00","12.80","27.79","0.1827"
"192.50","12.83","27.79","0.1833"
"193.00","12.87","27.81","0.1839"
"193.50","12.90","27.82","0.1842"
"194.00","12.93","27.82","0.1848"
"194.50","12.97","27.83","0.1855"
"195.00","13.00","27.83","0.1861"
"195.50","13.03","27.85","0.1868"
"196.00","13.07","27.85","0.1874"
"196.50","13.10","27.86","0.1881"
"197.00","13.13","27.87","0.1888"
"197.50","13.17","27.88","0.1894"
"198.00","13.20","27.89","0.1901"
"198.50","13.23","27.89","0.1907"
"199.00","13.27","27.90","0.1914"
"199.50","13.30","27.91","0.1921"
"200.00","13.33","27.92","0.1927"
"200.50","13.37","27.93","0.1934"
"201.00","13.40","27.93","0.1940"
"201.50","13.43","27.95","0.1947"
"202.00","13.47","27.95","0.1954"
"202.50","13.50","27.96","0.1960"
"203.00","13.53","27.97","0.1967"
"203.50","13.57","27.98","0.1974"
"204.00","13.60","27.99","0.1980"
"204.50","13.63","28.00","0.1987"
"205.00","13.67","28.00","0.1994"
"205.50","13.70","28.01","0.2001"
"206.00","13.73","28.02","0.2007"
"206.50","13.77","28.02","0.2014"
"207.00","13.80","28.03","0.2021"
"207.50","13.83","28.04","0.2027"
"208.00","13.87","28.04","0.2034"
"208.50","13.90","28.05","0.2041"
"209.00","13.93","28.06","0.2047"
"209.50","13.97","28.06","0.2054"
"210.00","14.00","28.07","0.2061"
"210.50","14.03","28.08","0.2067"
"211.00","14.07","28.08","0.2074"
"211.50","14.10","28.10","0.2081"
"212.00","14.13","28.10","0.2088"
"212.50","14.17","28.10","0.2094"
"213.00","14.20","28.12","0.2101"
"213.50","14.23","28.12","0.2108"
"214.00","14.27","28.12","0.2115"
"214.50","14.30","28.13","0.2121"
"215.00","14.33","28.14","0.2128"
"215.50","14.37","28.14","0.2135"
"216.00","14.40","28.16","0.2142"
"216.50","14.43","28.15","0.2149"
"217.00","14.47","28.17","0.2156"
"217.50","14.50","28.17","0.2162"
"218.00","14.53","28.17","0.2169"
"218.50","14.57","28.19","0.2176"
"219.00","14.60","28.19","0.2183"
"219.50","14.63","28.20","0.2190"
"220.00","14.67","28.21","0.2196"
"220.50","14.70","28.22","0.2203"
"221.00","14.73","28.22","0.2210"
"221.50","14.77","28.23","0.2217"
"222.00","14.80","28.24","0.2224"
"222.50","14.83","28.24","0.2231"
"223.00","14.87","28.25","0.2238"
"223.50","14.90","28.25","0.2245"
"224.00","14.93","28.26","0.2252"
"224.50","14.97","28.27","0.2259"
"225.00","15.00","28.28","0.2266"
"225.50","15.03","28.28","0.2273"
"226.00","15.07","28.29","0.2279"
"226.50","15.10","28.29","0.2286"
"227.00","15.13","28.30","0.2293"
"227.50","15.17","28.31","0.2300"
"228.00","15.20","28.31","0.2307"
"228.50","15.23","28.32","0.2314"
"229.00","15.27","28.32","0.2321"
"229.50","15.30","28.33","0.2328"
"230.00","15.33","28.34","0.2335"
"230.50","15.37","28.34","0.2342"
"231.00","15.40","28.34","0.2349"
"231.50","15.43","28.36","0.2356"
"232.00","15.47","28.36","0.2363"
"232.50","15.50","28.36","0.2370"
"233.00","15.53","28.37","0.2377"
"233.50","15.57","28.38","0.2384"
"234.00","15.60","28.38","0.2392"
"234.50","15.63","28.39","0.2399"
"235.00","15.67","28.39","0.2406"
"235.50","15.70","28.40","0.2413"
"236.00","15.73","28.40","0.2420"
"236.50","15.77","28.40","0.2427"
"237.00","15.80","28.41","0.2435"
"237.50","15.83","28.41","0.2442"
"238.00","15.87","28.42","0.2449"
"238.50","15.90","28.43","0.2456"
"239.00","15.93","28.43","0.2463"
"239.50","15.97","28.44","0.2470"
"240.00","16.00","28.45","0.2478"
"240.50","16.03","28.45","0.2485"
"241.00","16.07","28.45","0.2492"
"241.50","16.10","28.46","0.2499"
"242.00","16.13","28.46","0.2507"
"242.50","16.17","28.47","0.2514"
"243.00","16.20","28.49","0.2521"
"243.50","16.23","28.48","0.2529"
"244.00","16.27","28.49","0.2536"
"244.50","16.30","28.49","0.2543"
"245.00","16.33","28.50","0.2551"
"245.50","16.37","28.51","0.2558"
"246.00","16.40","28.51","0.2566"
"246.50","16.43","28.51","0.2573"
"247.00","16.47","28.52","0.2580"
"247.50","16.50","28.52","0.2588"
"248.00","16.53","28.53","0.2595"
"248.50","16.57","28.53","0.2602"
"249.00","16.60","28.54","0.2610"
"249.50","16.63","28.54","0.2617"
"250.00","16.67","28.55","0.2625"
"250.50","16.70","28.54","0.2632"
"251.00","16.73","28.55","0.2640"
"251.50","16.77","28.56","0.2647"
"252.00","16.80","28.56","0.2655"
"252.50","16.83","28.57","0.2662"
"253.00","16.87","28.57","0.2670"
"253.50","16.90","28.57","0.2678"
"254.00","16.93","28.58","0.2685"
"254.50","16.97","28.58","0.2693"
"255.00","17.00","28.58","0.2701"
"255.50","17.03","28.59","0.2708"
"256.00","17.07","28.59","0.2716"
"256.50","17.10","28.60","0.2723"
"257.00","17.13","28.60","0.2731"
"257.50","17.17","28.61","0.2739"
"258.00","17.20","28.61","0.2747"
"258.50","17.23","28.61","0.2754"
"259.00","17.27","28.62","0.2762"
"259.50","17.30","28.62","0.2770"
"260.00","17.33","28.62","0.2778"
"260.50","17.37","28.63","0.2785"
"261.00","17.40","28.64","0.2793"
"261.50","17.43","28.64","0.2801"
"262.00","17.47","28.64","0.2809"
"262.50","17.50","28.64","0.2817"
"263.00","17.53","28.65","0.2825"
"263.50","17.57","28.65","0.2832"
"264.00","17.60","28.66","0.2841"
"264.50","17.63","28.67","0.2849"
"265.00","17.67","28.66","0.2856"
"265.50","17.70","28.67","0.2864"
"266.00","17.73","28.67","0.2872"
"266.50","17.77","28.67","0.2880"
"267.00","17.80","28.68","0.2888"
"267.50","17.83","28.68","0.2896"
"268.00","17.87","28.68","0.2905"
"268.50","17.90","28.69","0.2913"
"269.00","17.93","28.68","0.2921"
"269.50","17.97","28.70","0.2929"
"270.00","18.00","28.70","0.2937"
"270.50","18.03","28.70","0.2945"
"271.00","18.07","28.70","0.2953"
"271.50","18.10","28.70","0.2962"
"272.00","18.13","28.71","0.2970"
"272.50","18.17","28.71","0.2978"
"273.00","18.20","28.71","0.2987"
"273.50","18.23","28.71","0.2995"
"274.00","18.27","28.72","0.3003"
"274.50","18.30","28.72","0.3012"
"275.00","18.33","28.72","0.3020"
"275.50","18.37","28.72","0.3028"
"276.00","18.40","28.72","0.3037"
"276.50","18.43","28.72","0.3045"
"277.00","18.47","28.73","0.3054"
"277.50","18.50","28.73","0.3062"
"278.00","18.53","28.73","0.3071"
"278.50","18.57","28.73","0.3079"
"279.00","18.60","28.73","0.3088"
"279.50","18.63","28.74","0.3096"
"280.00","18.67","28.74","0.3105"
"280.50","18.70","28.74","0.3114"
"281.00","18.73","28.74","0.3122"
"281.50","18.77","28.75","0.3131"
"282.00","18.80","28.74","0.3140"
"282.50","18.83","28.75","0.3148"
"283.00","18.87","28.75","0.3157"
"283.50","18.90","28.75","0.3166"
"284.00","18.93","28.76","0.3174"
"284.50","18.97","28.76","0.3106"
"285.00","19.00","28.75","0.3115"
"285.50","19.03","28.77","0.3124"
"286.00","19.07","28.76","0.3133"
"286.50","19.10","28.76","0.3143"
"287.00","19.13","28.76","0.3152"
"287.50","19.17","28.77","0.3161"
"288.00","19.20","28.77","0.3170"
"288.50","19.23","28.77","0.3179"
"289.00","19.27","28.77","0.3189"
"289.50","19.30","28.77","0.3198"
"290.00","19.33","28.78","0.3207"
"290.50","19.37","28.77","0.3217"
"291.00","19.40","28.78","0.3226"
"291.50","19.43","28.77","0.3236"
"292.00","19.47","28.77","0.3245"
"292.50","19.50","28.77","0.3255"
"293.00","19.53","28.77","0.3264"
"293.50","19.57","28.77","0.3274"
"294.00","19.60","28.77","0.3284"
"294.50","19.63","28.76","0.3293"
"295.00","19.67","28.77","0.3303"
"295.50","19.70","28.77","0.3313"
"296.00","19.73","28.77","0.3323"
"296.50","19.77","28.76","0.3333"
"297.00","19.80","28.76","0.3343"
"297.50","19.83","28.76","0.3353"
"298.00","19.87","28.76","0.3363"
"298.50","19.90","28.76","0.3373"
"299.00","19.93","28.76","0.3383"
"299.50","19.97","28.75","0.3393"
"300.00","20.00","28.76","0.3404"
"300.50","20.03","28.75","0.3414"
"301.00","20.07","28.75","0.3425"
"301.50","20.10","28.75","0.3435"
"302.00","20.13","28.75","0.3446"
"302.50","20.17","28.75","0.3456"
"303.00","20.20","28.74","0.3467"
"303.50","20.23","28.74","0.3478"
"304.00","20.27","28.74","0.3489"
"304.50","20.30","28.73","0.3499"
"305.00","20.33","28.73","0.3510"
"305.50","20.37","28.73","0.3521"
"306.00","20.40","28.72","0.3532"
"306.50","20.43","28.71","0.3544"
"307.00","20.47","28.71","0.3555"
"307.50","20.50","28.70","0.3566"
"308.00","20.53","28.70","0.3577"
"308.50","20.57","28.70","0.3589"
"309.00","20.60","28.69","0.3600"
"309.50","20.63","28.68","0.3611"
"310.00","20.67","28.67","0.3623"
"310.50","20.70","28.66","0.3635"
"311.00","20.73","28.66","0.3646"
"311.50","20.77","28.65","0.3658"
"312.00","20.80","28.64","0.3670"
"312.50","20.83","28.63","0.3682"
"313.00","20.87","28.62","0.3694"
"313.50","20.90","28.60","0.3706"
"314.00","20.93","28.59","0.3718"
"314.50","20.97","28.58","0.3730"
"315.00","21.00","28.56","0.3742"
"315.50","21.03","28.55","0.3755"
"316.00","21.07","28.53","0.3767"
"316.50","21.10","28.52","0.3779"
"317.00","21.13","28.50","0.3792"
"317.50","21.17","28.48","0.3804"
"318.00","21.20","28.47","0.3817"
"318.50","21.23","28.44","0.3829"
"319.00","21.27","28.42","0.3842"
"319.50","21.30","28.40","0.3855"
"320.00","21.33","28.38","0.3867"
"320.50","21.37","28.36","0.3880"
"321.00","21.40","28.33","0.3893"
"321.50","21.43","28.30","0.3906"
"322.00","21.47","28.27","0.3919"
"322.50","21.50","28.25","0.3932"
"323.00","21.53","28.22","0.3945"
"323.50","21.57","28.18","0.3958"
"324.00","21.60","28.15","0.3971"
"324.50","21.63","28.12","0.3984"
"325.00","21.67","28.08","0.3997"
"325.50","21.70","28.04","0.4010"
"326.00","21.73","28.00","0.4024"
"326.50","21.77","27.97","0.4037"
"327.00","21.80","27.92","0.4050"
"327.50","21.83","27.87","0.4064"
"328.00","21.87","27.83","0.4077"
"328.50","21.90","27.78","0.4090"
"329.00","21.93","27.74","0.4104"
"329.50","21.97","27.68","0.4117"
"330.00","22.00","27.63","0.4130"
"330.50","22.03","27.57","0.4144"
"331.00","22.07","27.51","0.4158"
"331.50","22.10","27.46","0.4171"
"332.00","22.13","27.39","0.4185"
"332.50","22.17","27.33","0.4198"
"333.00","22.20","27.26","0.4212"
"333.50","22.23","27.19","0.4225"
"334.00","22.27","27.13","0.4239"
"334.50","22.30","27.05","0.4253"
"335.00","22.33","26.98","0.4266"
"335.50","22.37","26.90","0.4280"
"336.00","22.40","26.82","0.4294"
"336.50","22.43","26.74","0.4308"
"337.00","22.47","26.65","0.4322"
"337.50","22.50","26.56","0.4335"
"338.00","22.53","26.47","0.4349"
"338.50","22.57","26.37","0.4363"
"339.00","22.60","26.28","0.4377"
"339.50","22.63","26.18","0.4391"
"340.00","22.67","26.07","0.4405"
"340.50","22.70","25.97","0.4419"
"341.00","22.73","25.86","0.4433"
"341.50","22.77","25.74","0.4447"
"342.00","22.80","25.63","0.4462"
"342.50","22.83","25.52","0.4476"
"343.00","22.87","25.39","0.4490"
"343.50","22.90","25.27","0.4504"
"344.00","22.93","25.14","0.4519"
"344.50","22.97","25.01","0.4533"
"345.00","23.00","24.88","0.4547"
"345.50","23.03","24.74","0.4562"
"346.00","23.07","24.59","0.4576"
"346.50","23.10","24.45","0.4590"
"347.00","23.13","24.30","0.4605"
"347.50","23.17","24.14","0.4619"
"348.00","23.20","23.98","0.4634"
"348.50","23.23","23.83","0.4649"
"349.00","23.27","23.65","0.4664"
"349.50","23.30","23.49","0.4678"
"350.00","23.33","23.30","0.4693"
"350.50","23.37","23.12","0.4708"
"351.00","23.40","22.94","0.4723"
"351.50","23.43","22.74","0.4738"
"352.00","23.47","22.55","0.4753"
"352.50","23.50","22.35","0.4769"
"353.00","23.53","22.13","0.4784"
"353.50","23.57","21.93","0.4799"
"354.00","23.60","21.70","0.4815"
"354.50","23.63","21.47","0.4830"
"355.00","23.67","21.24","0.4846"
"355.50","23.70","21.00","0.4861"
"356.00","23.73","20.75","0.4877"
"356.50","23.77","20.49","0.4893"
"357.00","23.80","20.23","0.4909"
"357.50","23.83","19.95","0.4925"
"358.00","23.87","19.67","0.4941"
"358.50","23.90","19.37","0.4958"
"359.00","23.93","19.06","0.4974"
"359.50","23.97","18.74","0.4991"
"360.00","24.00","18.38","0.5008"
"360.50","24.03","18.03","0.5026"
"360.81","24.05","10.21","0.5007"
