Repository: nglaser3/NPRE432_Materials

## Compiling .tex files into pdf

Please follow the following steps (There is no make file for the reports in this repo):

1. pdflatex *.tex
2. pdflatex *.tex
3. biber *.tex
4. pdflatex *.tex

where * is the lab you are trying to compile

File: Lab2/data/N02DPMMA_1.csv
System ID,,"4483C1713"
Method name only,,"Tension_Round_NEW"
Test type,,"Tension"
Sample file name,,"N02DPMMA"
Last test date,,"Monday, September 16, 2024"
Last test time,,"5:28:34 PM"
Course,,"NPRE 432"
Lab Section Number,,"02"
Group,,"D"
Material,,"PMMA"
Heat Treatment,,""
Other Information,,""
Crosshead Speed,(mm/min),"4.00"
Geometry,,"Circular"
Gage Diameter,(mm),"8.05"
Grip Diameter,(mm),"12.78"
Rockwell Hardness,,"0.0"
Rockwell Scale,,"<None>"
Extensometer Gage Length,(mm),"25.40"
Final Gage Diameter,(mm),"8.08"
Fracture Notes and Location,,"VERY FLAT FAILURE SURFACE, BRITTLE FRACTURE"
Notes During Test,,""

Results Table 1
,,"1"
Maximum Force,(kN),"3.884"
Maximum Strain,(%),"6.259"

Time,Displacement,Force,Strain 1
(s),(mm),(kN),(mm/mm)
"0.00","0.00","0.02097","0.000006013"
"0.50","0.03","0.1025","0.0004309"
"1.00","0.07","0.1843","0.0009065"
"1.50","0.10","0.2630","0.001372"
"2.00","0.13","0.3376","0.001809"
"2.50","0.17","0.4101","0.002226"
"3.00","0.20","0.4798","0.002634"
"3.50","0.23","0.5491","0.003074"
"4.00","0.27","0.6158","0.003474"
"4.50","0.30","0.6813","0.003866"
"5.00","0.33","0.7444","0.004308"
"5.50","0.37","0.8065","0.004666"
"6.00","0.40","0.8644","0.005040"
"6.50","0.43","0.9215","0.005411"
"7.00","0.47","0.9754","0.005777"
"7.50","0.50","1.027","0.006105"
"8.00","0.53","1.075","0.006456"
"8.50","0.57","1.119","0.006762"
"9.00","0.60","1.156","0.007046"
"9.50","0.63","1.187","0.007240"
"10.00","0.67","1.209","0.007443"
"10.50","0.70","1.225","0.007581"
"11.00","0.73","1.237","0.007691"
"11.50","0.77","1.245","0.007776"
"12.00","0.80","1.253","0.007864"
"12.50","0.83","1.260","0.007912"
"13.00","0.87","1.266","0.007988"
"13.50","0.90","1.270","0.008035"
"14.00","0.93","1.273","0.008089"
"14.50","0.97","1.273","0.008116"
"15.00","1.00","1.275","0.008123"
"15.50","1.03","1.274","0.008154"
"16.00","1.07","1.271","0.008156"
"16.50","1.10","1.268","0.008150"
"17.00","1.13","1.264","0.008147"
"17.50","1.17","1.262","0.008145"
"18.00","1.20","1.261","0.008153"
"18.50","1.23","1.260","0.008158"
"19.00","1.27","1.260","0.008167"
"19.50","1.30","1.260","0.008176"
"20.00","1.33","1.258","0.008181"
"20.50","1.37","1.256","0.008178"
"21.00","1.40","1.256","0.008185"
"21.50","1.43","1.256","0.008198"
"22.00","1.47","1.256","0.008197"
"22.50","1.50","1.254","0.008201"
"23.00","1.53","1.250","0.008188"
"23.50","1.57","1.247","0.008180"
"24.00","1.60","1.244","0.008163"
"24.50","1.63","1.238","0.008152"
"25.00","1.67","1.232","0.008117"
"25.50","1.70","1.226","0.008084"
"26.00","1.73","1.220","0.008051"
"26.50","1.77","1.213","0.008019"
"27.00","1.80","1.204","0.007976"
"27.50","1.83","1.194","0.007911"
"28.00","1.87","1.184","0.007848"
"28.50","1.90","1.174","0.007801"
"29.00","1.93","1.164","0.007746"
"29.50","1.97","1.150","0.007665"
"30.00","2.00","1.137","0.007595"
"30.50","2.03","1.123","0.007524"
"31.00","2.07","1.113","0.007450"
"31.50","2.10","1.108","0.007395"
"32.00","2.13","1.111","0.007407"
"32.50","2.17","1.118","0.007443"
"33.00","2.20","1.132","0.007510"
"33.50","2.23","1.150","0.007599"
"34.00","2.27","1.169","0.007730"
"34.50","2.30","1.189","0.007844"
"35.00","2.33","1.210","0.007977"
"35.50","2.37","1.229","0.008096"
"36.00","2.40","1.247","0.008239"
"36.50","2.43","1.265","0.008360"
"37.00","2.47","1.282","0.008431"
"37.50","2.50","1.299","0.008569"
"38.00","2.53","1.316","0.008713"
"38.50","2.57","1.330","0.008817"
"39.00","2.60","1.342","0.008896"
"39.50","2.63","1.351","0.008991"
"40.00","2.67","1.359","0.009041"
"40.50","2.70","1.367","0.009095"
"41.00","2.73","1.370","0.009134"
"41.50","2.77","1.376","0.009172"
"42.00","2.80","1.379","0.009228"
"42.50","2.83","1.383","0.009260"
"43.00","2.87","1.387","0.009298"
"43.50","2.90","1.389","0.009313"
"44.00","2.93","1.391","0.009333"
"44.50","2.97","1.394","0.009361"
"45.00","3.00","1.397","0.009401"
"45.50","3.03","1.401","0.009435"
"46.00","3.07","1.403","0.009450"
"46.50","3.10","1.407","0.009482"
"47.00","3.13","1.409","0.009514"
"47.50","3.17","1.411","0.009532"
"48.00","3.20","1.414","0.009559"
"48.50","3.23","1.416","0.009577"
"49.00","3.27","1.419","0.009579"
"49.50","3.30","1.419","0.009621"
"50.00","3.33","1.421","0.009630"
"50.50","3.37","1.421","0.009648"
"51.00","3.40","1.421","0.009647"
"51.50","3.43","1.419","0.009651"
"52.00","3.47","1.417","0.009656"
"52.50","3.50","1.414","0.009646"
"53.00","3.53","1.410","0.009626"
"53.50","3.57","1.407","0.009607"
"54.00","3.60","1.400","0.009576"
"54.50","3.63","1.390","0.009554"
"55.00","3.67","1.376","0.009462"
"55.50","3.70","1.359","0.009351"
"56.00","3.73","1.335","0.009205"
"56.50","3.77","1.302","0.009040"
"57.00","3.80","1.265","0.008784"
"57.50","3.83","1.230","0.008594"
"58.00","3.87","1.210","0.008428"
"58.50","3.90","1.202","0.008349"
"59.00","3.93","1.206","0.008344"
"59.50","3.97","1.214","0.008373"
"60.00","4.00","1.226","0.008427"
"60.50","4.03","1.241","0.008506"
"61.00","4.07","1.256","0.008606"
"61.50","4.10","1.267","0.008670"
"62.00","4.13","1.279","0.008761"
"62.50","4.17","1.290","0.008835"
"63.00","4.20","1.302","0.008911"
"63.50","4.23","1.309","0.008959"
"64.00","4.27","1.317","0.009004"
"64.50","4.30","1.326","0.009090"
"65.00","4.33","1.332","0.009134"
"65.50","4.37","1.339","0.009180"
"66.00","4.40","1.344","0.009218"
"66.50","4.43","1.350","0.009260"
"67.00","4.47","1.355","0.009295"
"67.50","4.50","1.360","0.009339"
"68.00","4.53","1.364","0.009377"
"68.50","4.57","1.367","0.009395"
"69.00","4.60","1.373","0.009422"
"69.50","4.63","1.376","0.009445"
"70.00","4.67","1.381","0.009500"
"70.50","4.70","1.385","0.009534"
"71.00","4.73","1.390","0.009565"
"71.50","4.77","1.394","0.009588"
"72.00","4.80","1.399","0.009637"
"72.50","4.83","1.404","0.009666"
"73.00","4.87","1.409","0.009713"
"73.50","4.90","1.415","0.009745"
"74.00","4.93","1.421","0.009773"
"74.50","4.97","1.428","0.009826"
"75.00","5.00","1.436","0.009892"
"75.50","5.03","1.444","0.009915"
"76.00","5.07","1.454","0.01001"
"76.50","5.10","1.463","0.01008"
"77.00","5.13","1.475","0.01015"
"77.50","5.17","1.486","0.01021"
"78.00","5.20","1.497","0.01030"
"78.50","5.23","1.508","0.01040"
"79.00","5.27","1.519","0.01047"
"79.50","5.30","1.530","0.01055"
"80.00","5.33","1.542","0.01063"
"80.50","5.37","1.553","0.01071"
"81.00","5.40","1.564","0.01080"
"81.50","5.43","1.576","0.01090"
"82.00","5.47","1.586","0.01097"
"82.50","5.50","1.598","0.01105"
"83.00","5.53","1.610","0.01114"
"83.50","5.57","1.621","0.01124"
"84.00","5.60","1.633","0.01130"
"84.50","5.63","1.645","0.01140"
"85.00","5.67","1.659","0.01151"
"85.50","5.70","1.670","0.01161"
"86.00","5.73","1.687","0.01171"
"86.50","5.77","1.703","0.01185"
"87.00","5.80","1.720","0.01196"
"87.50","5.83","1.738","0.01211"
"88.00","5.87","1.755","0.01222"
"88.50","5.90","1.772","0.01235"
"89.00","5.93","1.790","0.01247"
"89.50","5.97","1.808","0.01262"
"90.00","6.00","1.827","0.01277"
"90.50","6.03","1.845","0.01292"
"91.00","6.07","1.864","0.01305"
"91.50","6.10","1.884","0.01323"
"92.00","6.13","1.904","0.01338"
"92.50","6.17","1.924","0.01354"
"93.00","6.20","1.945","0.01370"
"93.50","6.23","1.968","0.01389"
"94.00","6.27","1.990","0.01404"
"94.50","6.30","2.014","0.01422"
"95.00","6.33","2.038","0.01442"
"95.50","6.37","2.063","0.01462"
"96.00","6.40","2.088","0.01484"
"96.50","6.43","2.113","0.01507"
"97.00","6.47","2.139","0.01524"
"97.50","6.50","2.166","0.01550"
"98.00","6.53","2.193","0.01572"
"98.50","6.57","2.220","0.01597"
"99.00","6.60","2.247","0.01618"
"99.50","6.63","2.275","0.01642"
"100.00","6.67","2.301","0.01666"
"100.50","6.70","2.329","0.01689"
"101.00","6.73","2.356","0.01716"
"101.50","6.77","2.384","0.01742"
"102.00","6.80","2.410","0.01764"
"102.50","6.83","2.438","0.01792"
"103.00","6.87","2.464","0.01816"
"103.50","6.90","2.491","0.01842"
"104.00","6.93","2.515","0.01869"
"104.50","6.97","2.541","0.01895"
"105.00","7.00","2.567","0.01920"
"105.50","7.03","2.594","0.01946"
"106.00","7.07","2.621","0.01975"
"106.50","7.10","2.648","0.02003"
"107.00","7.13","2.674","0.02033"
"107.50","7.17","2.700","0.02060"
"108.00","7.20","2.726","0.02087"
"108.50","7.23","2.752","0.02119"
"109.00","7.27","2.778","0.02146"
"109.50","7.30","2.803","0.02178"
"110.00","7.33","2.827","0.02209"
"110.50","7.37","2.851","0.02238"
"111.00","7.40","2.875","0.02265"
"111.50","7.43","2.898","0.02296"
"112.00","7.47","2.922","0.02327"
"112.50","7.50","2.943","0.02356"
"113.00","7.53","2.966","0.02388"
"113.50","7.57","2.989","0.02418"
"114.00","7.60","3.011","0.02449"
"114.50","7.63","3.033","0.02481"
"115.00","7.67","3.053","0.02515"
"115.50","7.70","3.074","0.02546"
"116.00","7.73","3.095","0.02577"
"116.50","7.77","3.116","0.02607"
"117.00","7.80","3.136","0.02642"
"117.50","7.83","3.156","0.02673"
"118.00","7.87","3.174","0.02707"
"118.50","7.90","3.193","0.02740"
"119.00","7.93","3.214","0.02771"
"119.50","7.97","3.233","0.02808"
"120.00","8.00","3.252","0.02843"
"120.50","8.03","3.271","0.02878"
"121.00","8.07","3.289","0.02912"
"121.50","8.10","3.308","0.02950"
"122.00","8.13","3.327","0.02985"
"122.50","8.17","3.345","0.03022"
"123.00","8.20","3.362","0.03056"
"123.50","8.23","3.380","0.03097"
"124.00","8.27","3.398","0.03134"
"124.50","8.30","3.414","0.03171"
"125.00","8.33","3.431","0.03210"
"125.50","8.37","3.448","0.03248"
"126.00","8.40","3.465","0.03288"
"126.50","8.43","3.481","0.03328"
"127.00","8.47","3.496","0.03372"
"127.50","8.50","3.512","0.03409"
"128.00","8.53","3.527","0.03451"
"128.50","8.57","3.543","0.03491"
"129.00","8.60","3.557","0.03535"
"129.50","8.63","3.571","0.03577"
"130.00","8.67","3.585","0.03617"
"130.50","8.70","3.600","0.03661"
"131.00","8.73","3.613","0.03704"
"131.50","8.77","3.627","0.03751"
"132.00","8.80","3.640","0.03797"
"132.50","8.83","3.653","0.03840"
"133.00","8.87","3.666","0.03888"
"133.50","8.90","3.679","0.03931"
"134.00","8.93","3.691","0.03979"
"134.50","8.97","3.703","0.04024"
"135.00","9.00","3.715","0.04073"
"135.50","9.03","3.726","0.04124"
"136.00","9.07","3.736","0.04170"
"136.50","9.10","3.748","0.04218"
"137.00","9.13","3.758","0.04266"
"137.50","9.17","3.768","0.04318"
"138.00","9.20","3.778","0.04367"
"138.50","9.23","3.788","0.04417"
"139.00","9.27","3.797","0.04468"
"139.50","9.30","3.806","0.04520"
"140.00","9.33","3.816","0.04573"
"140.50","9.37","3.824","0.04625"
"141.00","9.40","3.832","0.04677"
"141.50","9.43","3.840","0.04730"
"142.00","9.47","3.847","0.04785"
"142.50","9.50","3.856","0.04841"
"143.00","9.53","3.863","0.04895"
"143.50","9.57","3.869","0.04950"
"144.00","9.60","3.876","0.05004"
"144.50","9.63","3.884","0.05063"
"144.94","9.66","2.283","0.06259"

File: Lab5/data/N02C4340T500C_1.csv
System ID,,"4483C11306J"
Method name only,,"Tension_Round_Heat_Treat_NEW"
Test type,,"Tension"
Sample file name,,"N02C4340T500C"
Last test date,,"Monday, October 14, 2024"
Last test time,,"6:09:35 PM"
Course,,"Npre 432"
Lab Section Number,,"C"
Group,,"<None>"
Material,,"4340"
Heat Treatment,,"OQT500C"
Other Information,,""
Crosshead Speed,(mm/min),"4.00"
Geometry,,"Circular"
Gage Diameter,(mm),"7.19"
Grip Diameter,(mm),"17.19"
Rockwell Hardness,,"25.1"
Rockwell Scale,,"HRC"
Extensometer Gage Length,(mm),"25.40"
Final Gage Diameter,(mm),"5.02"
Fracture Notes and Location,,""
Notes During Test,,""

Results Table 1
,,"1"
Maximum Force,(kN),"48.77"
Maximum Strain,(%),"13.18"

Time,Displacement,Force,Strain 1
(s),(mm),(kN),(mm/mm)
"0.00","-0.06","0.2947","0.00002288"
"0.50","-0.03","1.135","-0.000008351"
"1.00","0.00","1.898","-0.00003331"
"1.50","0.04","2.274","-0.00005331"
"2.00","0.07","2.560","-0.00006491"
"2.50","0.10","2.880","-0.00007121"
"3.00","0.14","3.208","-0.00008261"
"3.50","0.17","3.540","-0.00009905"
"4.00","0.20","3.874","-0.0001104"
"4.50","0.24","4.177","-0.0001215"
"5.00","0.27","4.459","-0.0001276"
"5.50","0.30","4.740","-0.0001374"
"6.00","0.34","5.022","-0.0001424"
"6.50","0.37","5.305","-0.0001557"
"7.00","0.40","5.584","-0.0001648"
"7.50","0.44","5.855","-0.0001590"
"8.00","0.47","6.123","-0.0001720"
"8.50","0.50","6.385","-0.0001745"
"9.00","0.54","6.640","-0.0001873"
"9.50","0.57","6.890","-0.0001868"
"10.00","0.60","7.132","-0.0001879"
"10.50","0.64","7.358","-0.0001796"
"11.00","0.67","7.559","-0.0001797"
"11.50","0.70","7.730","-0.0001844"
"12.00","0.74","7.860","-0.0001945"
"12.50","0.77","7.936","-0.0001915"
"13.00","0.80","7.920","-0.0001788"
"13.50","0.84","7.732","-0.0001675"
"14.00","0.87","7.239","-0.0001480"
"14.50","0.90","6.136","-0.00009576"
"15.00","0.94","3.505","-0.00001316"
"15.50","0.97","1.213","0.00006852"
"16.00","1.00","0.5760","0.00008516"
"16.50","1.04","0.3544","0.00009972"
"17.00","1.07","0.2461","0.00009546"
"17.50","1.10","0.1763","0.0001089"
"18.00","1.14","0.1190","0.0001113"
"18.50","1.17","0.07749","0.0001086"
"19.00","1.20","0.05120","0.0001150"
"19.50","1.24","0.04351","0.0001056"
"20.00","1.27","0.07688","0.0001112"
"20.50","1.30","0.1145","0.0001093"
"21.00","1.34","0.1745","0.0001076"
"21.50","1.37","0.2624","0.0001061"
"22.00","1.40","0.3949","0.00009615"
"22.50","1.44","0.5687","0.00009393"
"23.00","1.47","0.7632","0.00009231"
"23.50","1.50","0.9733","0.00007896"
"24.00","1.54","1.182","0.00006876"
"24.50","1.57","1.405","0.00006890"
"25.00","1.60","1.648","0.00005662"
"25.50","1.64","1.922","0.00003785"
"26.00","1.67","2.214","0.00003406"
"26.50","1.70","2.537","0.00002285"
"27.00","1.74","2.888","0.000007416"
"27.50","1.77","3.257","0.000004435"
"28.00","1.80","3.653","-0.00001170"
"28.50","1.84","4.074","-0.00003359"
"29.00","1.87","4.515","-0.00004989"
"29.50","1.90","4.913","-0.00005808"
"30.00","1.94","5.309","-0.00007726"
"30.50","1.97","5.711","-0.00008608"
"31.00","2.00","6.128","-0.00009564"
"31.50","2.04","6.546","-0.0001215"
"32.00","2.07","6.968","-0.0001363"
"32.50","2.10","7.391","-0.0001480"
"33.00","2.14","7.816","-0.0001640"
"33.50","2.17","8.233","-0.0001766"
"34.00","2.20","8.649","-0.0001945"
"34.50","2.24","9.064","-0.0001984"
"35.00","2.27","9.479","-0.0002147"
"35.50","2.30","9.890","-0.0002281"
"36.00","2.34","10.30","-0.0002400"
"36.50","2.37","10.71","-0.0002490"
"37.00","2.40","11.13","-0.0002498"
"37.50","2.44","11.55","-0.0002587"
"38.00","2.47","11.98","-0.0002600"
"38.50","2.50","12.40","-0.0002626"
"39.00","2.54","12.83","-0.0002637"
"39.50","2.57","13.27","-0.0002659"
"40.00","2.60","13.70","-0.0002677"
"40.50","2.64","14.14","-0.0002727"
"41.00","2.67","14.59","-0.0002739"
"41.50","2.70","15.04","-0.0002707"
"42.00","2.74","15.48","-0.0002849"
"42.50","2.77","15.93","-0.0002827"
"43.00","2.80","16.39","-0.0002905"
"43.50","2.84","16.84","-0.0002982"
"44.00","2.87","17.30","-0.0003024"
"44.50","2.90","17.75","-0.0003071"
"45.00","2.94","18.20","-0.0003032"
"45.50","2.97","18.56","-0.0002814"
"46.00","3.00","19.02","-0.0002889"
"46.50","3.04","19.49","-0.0003042"
"47.00","3.07","19.97","-0.0003209"
"47.50","3.10","20.45","-0.0003300"
"48.00","3.14","20.93","-0.0003510"
"48.50","3.17","21.41","-0.0003651"
"49.00","3.20","21.90","-0.0003791"
"49.50","3.24","22.39","-0.0003894"
"50.00","3.27","22.88","-0.0003819"
"50.50","3.30","23.38","-0.0003898"
"51.00","3.34","23.87","-0.0004082"
"51.50","3.37","24.37","-0.0004054"
"52.00","3.40","24.87","-0.0004034"
"52.50","3.44","25.37","-0.0003599"
"53.00","3.47","25.87","-0.0001888"
"53.50","3.50","26.38","-0.0001413"
"54.00","3.54","26.89","-0.00009538"
"54.50","3.57","27.40","-0.00003263"
"55.00","3.60","27.91","0.00001766"
"55.50","3.64","28.42","0.00006755"
"56.00","3.67","28.93","0.0001177"
"56.50","3.70","29.45","0.0001701"
"57.00","3.74","29.96","0.0002286"
"57.50","3.77","30.48","0.0002795"
"58.00","3.80","31.00","0.0003274"
"58.50","3.84","31.52","0.0003871"
"59.00","3.87","32.04","0.0004330"
"59.50","3.90","32.57","0.0004921"
"60.00","3.94","33.09","0.0005499"
"60.50","3.97","33.62","0.0005940"
"61.00","4.00","34.15","0.0006550"
"61.50","4.04","34.68","0.0007126"
"62.00","4.07","35.21","0.0007723"
"62.50","4.10","35.74","0.0008339"
"63.00","4.14","36.27","0.0008851"
"63.50","4.17","36.80","0.0009400"
"64.00","4.20","37.34","0.0009926"
"64.50","4.24","37.87","0.001053"
"65.00","4.27","38.40","0.001114"
"65.50","4.30","38.93","0.001164"
"66.00","4.34","39.47","0.001233"
"66.50","4.37","40.00","0.001288"
"67.00","4.40","40.53","0.001348"
"67.50","4.44","41.06","0.001417"
"68.00","4.47","41.59","0.001481"
"68.50","4.50","42.12","0.001552"
"69.00","4.54","42.65","0.001629"
"69.50","4.57","43.16","0.001721"
"70.00","4.60","43.67","0.001815"
"70.50","4.64","44.12","0.001977"
"71.00","4.67","44.39","0.002390"
"71.50","4.70","44.62","0.002965"
"72.00","4.74","44.87","0.003436"
"72.50","4.77","45.12","0.003853"
"73.00","4.80","45.38","0.004263"
"73.50","4.84","45.63","0.004664"
"74.00","4.87","45.87","0.005103"
"74.50","4.90","46.09","0.005565"
"75.00","4.94","46.29","0.006049"
"75.50","4.97","46.48","0.006566"
"76.00","5.00","46.65","0.007106"
"76.50","5.04","46.80","0.007673"
"77.00","5.07","46.94","0.008271"
"77.50","5.10","47.07","0.008877"
"78.00","5.14","47.19","0.009504"
"78.50","5.17","47.30","0.01016"
"79.00","5.20","47.40","0.01082"
"79.50","5.24","47.49","0.01149"
"80.00","5.27","47.58","0.01218"
"80.50","5.30","47.66","0.01288"
"81.00","5.34","47.74","0.01358"
"81.50","5.37","47.81","0.01429"
"82.00","5.40","47.88","0.01500"
"82.50","5.44","47.94","0.01572"
"83.00","5.47","48.01","0.01643"
"83.50","5.50","48.07","0.01716"
"84.00","5.54","48.13","0.01789"
"84.50","5.57","48.18","0.01862"
"85.00","5.60","48.23","0.01935"
"85.50","5.64","48.28","0.02008"
"86.00","5.67","48.33","0.02084"
"86.50","5.70","48.38","0.02158"
"87.00","5.74","48.42","0.02234"
"87.50","5.77","48.46","0.02311"
"88.00","5.80","48.50","0.02386"
"88.50","5.84","48.54","0.02464"
"89.00","5.87","48.57","0.02542"
"89.50","5.90","48.60","0.02619"
"90.00","5.94","48.63","0.02700"
"90.50","5.97","48.66","0.02780"
"91.00","6.00","48.69","0.02861"
"91.50","6.04","48.71","0.02944"
"92.00","6.07","48.73","0.03029"
"92.50","6.10","48.74","0.03114"
"93.00","6.14","48.75","0.03200"
"93.50","6.17","48.76","0.03289"
"94.00","6.20","48.77","0.03380"
"94.50","6.24","48.77","0.03473"
"95.00","6.27","48.76","0.03569"
"95.50","6.30","48.75","0.03666"
"96.00","6.34","48.72","0.03767"
"96.50","6.37","48.70","0.03871"
"97.00","6.40","48.65","0.03979"
"97.50","6.44","48.60","0.04091"
"98.00","6.47","48.54","0.04206"
"98.50","6.50","48.45","0.04325"
"99.00","6.54","48.36","0.04445"
"99.50","6.57","48.26","0.04572"
"100.00","6.60","48.14","0.04698"
"100.50","6.64","48.00","0.04828"
"101.00","6.67","47.86","0.04961"
"101.50","6.70","47.71","0.05094"
"102.00","6.74","47.55","0.05227"
"102.50","6.77","47.39","0.05363"
"103.00","6.80","47.22","0.05501"
"103.50","6.84","47.04","0.05640"
"104.00","6.87","46.87","0.05780"
"104.50","6.90","46.68","0.05920"
"105.00","6.94","46.50","0.06061"
"105.50","6.97","46.31","0.06204"
"106.00","7.00","46.12","0.06346"
"106.50","7.04","45.93","0.06488"
"107.00","7.07","45.74","0.06633"
"107.50","7.10","45.55","0.06777"
"108.00","7.14","45.35","0.06920"
"108.50","7.17","45.16","0.07064"
"109.00","7.20","44.96","0.07209"
"109.50","7.24","44.77","0.07356"
"110.00","7.27","44.57","0.07503"
"110.50","7.30","44.36","0.07650"
"111.00","7.34","44.17","0.07798"
"111.50","7.37","43.96","0.07946"
"112.00","7.40","43.76","0.08096"
"112.50","7.44","43.55","0.08243"
"113.00","7.47","43.35","0.08393"
"113.50","7.50","43.14","0.08542"
"114.00","7.54","42.93","0.08691"
"114.50","7.57","42.72","0.08841"
"115.00","7.60","42.50","0.08991"
"115.50","7.64","42.29","0.09141"
"116.00","7.67","42.08","0.09291"
"116.50","7.70","41.86","0.09443"
"117.00","7.74","41.64","0.09594"
"117.50","7.77","41.41","0.09747"
"118.00","7.80","41.21","0.09900"
"118.50","7.84","40.96","0.1005"
"119.00","7.87","40.73","0.1020"
"119.50","7.90","40.50","0.1036"
"120.00","7.94","40.26","0.1051"
"120.50","7.97","40.03","0.1066"
"121.00","8.00","39.78","0.1082"
"121.50","8.04","39.54","0.1097"
"122.00","8.07","39.29","0.1113"
"122.50","8.10","39.04","0.1128"
"123.00","8.14","38.79","0.1144"
"123.50","8.17","38.53","0.1159"
"124.00","8.20","38.27","0.1175"
"124.50","8.24","38.01","0.1190"
"125.00","8.27","37.73","0.1206"
"125.50","8.30","37.46","0.1222"
"126.00","8.34","37.18","0.1238"
"126.50","8.37","36.91","0.1253"
"127.00","8.40","36.62","0.1269"
"127.50","8.44","36.33","0.1285"
"128.00","8.47","36.03","0.1302"
"128.50","8.50","35.66","0.1318"
"129.00","8.54","-0.006598","0.0005167"
"129.50","8.57","-0.003563","0.0005264"
"130.00","8.60","-0.001826","0.0005333"
"130.50","8.64","-0.0004727","0.0004889"
"131.00","8.67","0.001727","0.0005091"
"131.50","8.70","0.002932","0.0005012"
"132.00","8.74","0.004585","0.0005170"
"132.50","8.77","0.005155","0.0005169"
"132.86","8.80","0.006093","0.0005062"

File: Lab5/data/N02C4340WQ_1.csv
System ID,,"4483C11306J"
Method name only,,"Tension_Round_Heat_Treat_NEW"
Test type,,"Tension"
Sample file name,,"N02C4340WQ"
Last test date,,"Monday, October 14, 2024"
Last test time,,"6:00:13 PM"
Course,,"NPRE 432"
Lab Section Number,,"02"
Group,,"C"
Material,,"4340"
Heat Treatment,,"WQ"
Other Information,,""
Crosshead Speed,(mm/min),"4.00"
Geometry,,"Circular"
Gage Diameter,(mm),"7.27"
Grip Diameter,(mm),"12.42"
Rockwell Hardness,,"39.2"
Rockwell Scale,,"HRC"
Extensometer Gage Length,(mm),"25.40"
Final Gage Diameter,(mm),"7.22"
Fracture Notes and Location,,"break is flat"
Notes During Test,,"broke without warning"

Results Table 1
,,"1"
Maximum Force,(kN),"56.18"
Maximum Strain,(%),"1.006"

Time,Displacement,Force,Strain 1
(s),(mm),(kN),(mm/mm)
"0.00","0.00","0.3933","0.000009650"
"0.50","0.03","1.301","0.0001366"
"1.00","0.07","2.295","0.0002770"
"1.50","0.10","3.067","0.0003836"
"2.00","0.13","3.568","0.0004615"
"2.50","0.17","3.940","0.0005292"
"3.00","0.20","4.300","0.0005858"
"3.50","0.23","4.659","0.0006381"
"4.00","0.27","5.024","0.0007048"
"4.50","0.30","5.396","0.0007721"
"5.00","0.33","5.772","0.0008202"
"5.50","0.37","6.155","0.0008894"
"6.00","0.40","6.536","0.0009399"
"6.50","0.43","6.919","0.001001"
"7.00","0.47","7.305","0.001063"
"7.50","0.50","7.699","0.001113"
"8.00","0.53","8.097","0.001179"
"8.50","0.57","8.496","0.001225"
"9.00","0.60","8.900","0.001310"
"9.50","0.63","9.306","0.001365"
"10.00","0.67","9.716","0.001423"
"10.50","0.70","10.13","0.001480"
"11.00","0.73","10.54","0.001540"
"11.50","0.77","10.96","0.001605"
"12.00","0.80","11.37","0.001667"
"12.50","0.83","11.79","0.001727"
"13.00","0.87","12.22","0.001781"
"13.50","0.90","12.64","0.001857"
"14.00","0.93","13.07","0.001914"
"14.50","0.97","13.50","0.001972"
"15.00","1.00","13.93","0.002041"
"15.50","1.03","14.36","0.002091"
"16.00","1.07","14.80","0.002156"
"16.50","1.10","15.24","0.002230"
"17.00","1.13","15.68","0.002294"
"17.50","1.17","16.12","0.002353"
"18.00","1.20","16.57","0.002412"
"18.50","1.23","17.02","0.002481"
"19.00","1.27","17.47","0.002548"
"19.50","1.30","17.92","0.002619"
"20.00","1.33","18.38","0.002682"
"20.50","1.37","18.83","0.002758"
"21.00","1.40","19.29","0.002819"
"21.50","1.43","19.75","0.002885"
"22.00","1.47","20.21","0.002965"
"22.50","1.50","20.67","0.003030"
"23.00","1.53","21.14","0.003101"
"23.50","1.57","21.61","0.003178"
"24.00","1.60","22.08","0.003249"
"24.50","1.63","22.56","0.003323"
"25.00","1.67","23.03","0.003394"
"25.50","1.70","23.51","0.003466"
"26.00","1.73","23.99","0.003550"
"26.50","1.77","24.47","0.003621"
"27.00","1.80","24.95","0.003702"
"27.50","1.83","25.44","0.003773"
"28.00","1.87","25.92","0.003846"
"28.50","1.90","26.41","0.003928"
"29.00","1.93","26.90","0.004005"
"29.50","1.97","27.39","0.004081"
"30.00","2.00","27.88","0.004162"
"30.50","2.03","28.37","0.004241"
"31.00","2.07","28.87","0.004310"
"31.50","2.10","29.36","0.004393"
"32.00","2.13","29.86","0.004472"
"32.50","2.17","30.36","0.004549"
"33.00","2.20","30.87","0.004632"
"33.50","2.23","31.37","0.004723"
"34.00","2.27","31.88","0.004808"
"34.50","2.30","32.39","0.004894"
"35.00","2.33","32.89","0.004983"
"35.50","2.37","33.41","0.005070"
"36.00","2.40","33.92","0.005167"
"36.50","2.43","34.43","0.005253"
"37.00","2.47","34.95","0.005347"
"37.50","2.50","35.46","0.005435"
"38.00","2.53","35.97","0.005532"
"38.50","2.57","36.49","0.005637"
"39.00","2.60","37.00","0.005731"
"39.50","2.63","37.52","0.005827"
"40.00","2.67","38.03","0.005929"
"40.50","2.70","38.56","0.006024"
"41.00","2.73","39.07","0.006133"
"41.50","2.77","39.59","0.006242"
"42.00","2.80","40.11","0.006345"
"42.50","2.83","40.63","0.006445"
"43.00","2.87","41.15","0.006543"
"43.50","2.90","41.67","0.006648"
"44.00","2.93","42.19","0.006751"
"44.50","2.97","42.71","0.006865"
"45.00","3.00","43.23","0.006974"
"45.50","3.03","43.75","0.007090"
"46.00","3.07","44.27","0.007187"
"46.50","3.10","44.79","0.007307"
"47.00","3.13","45.32","0.007420"
"47.50","3.17","45.84","0.007532"
"48.00","3.20","46.36","0.007646"
"48.50","3.23","46.88","0.007768"
"49.00","3.27","47.40","0.007887"
"49.50","3.30","47.92","0.007997"
"50.00","3.33","48.44","0.008111"
"50.50","3.37","48.96","0.008242"
"51.00","3.40","49.48","0.008362"
"51.50","3.43","50.00","0.008484"
"52.00","3.47","50.52","0.008599"
"52.50","3.50","51.04","0.008727"
"53.00","3.53","51.55","0.008853"
"53.50","3.57","52.07","0.008972"
"54.00","3.60","52.59","0.009102"
"54.50","3.63","53.10","0.009245"
"55.00","3.67","53.62","0.009377"
"55.50","3.70","54.13","0.009513"
"56.00","3.73","54.65","0.009647"
"56.50","3.77","55.16","0.009785"
"57.00","3.80","55.67","0.009917"
"57.50","3.83","56.18","0.01006"
"58.00","3.87","-0.08428","-0.1079"
"58.50","3.90","-0.07955","-0.1079"
"59.00","3.93","-0.07710","-0.1080"
"59.50","3.97","-0.07431","-0.1080"
"60.00","4.00","-0.07204","-0.1080"
"60.50","4.03","-0.07021","-0.1080"
"61.00","4.07","-0.06866","-0.1080"
"61.50","4.10","-0.06671","-0.1080"
"62.00","4.13","-0.06607","-0.1080"
"62.50","4.17","-0.06524","-0.1080"
"63.00","4.20","-0.06364","-0.1080"
"63.50","4.23","-0.06320","-0.1080"
"64.00","4.27","-0.06186","-0.1080"
"64.50","4.30","-0.06115","-0.1080"
"65.00","4.33","-0.06134","-0.1080"
"65.50","4.37","-0.06026","-0.1080"
"66.00","4.40","-0.06034","-0.1080"
"66.47","4.43","-0.05970","-0.1080"

File: Lab5/data/N02D4340NM_1.csv
System ID,,"4483C1713"
Method name only,,"Tension_Round_Heat_Treat_NEW"
Test type,,"Tension"
Sample file name,,"N02D4340NM"
Last test date,,"Monday, October 14, 2024"
Last test time,,"5:48:42 PM"
Course,,"NPRE 432"
Lab Section Number,,"02"
Group,,"D"
Material,,"4340"
Heat Treatment,,"NM"
Other Information,,""
Crosshead Speed,(mm/min),"4.00"
Geometry,,"Circular"
Gage Diameter,(mm),"7.20"
Grip Diameter,(mm),"12.72"
Rockwell Hardness,,"23.5"
Rockwell Scale,,"HRC"
Extensometer Gage Length,(mm),"25.40"
Final Gage Diameter,(mm),"6.25"
Fracture Notes and Location,,"Brittle fracture, flat surface"
Notes During Test,,""

Results Table 1
,,"1"
Maximum Force,(kN),"58.73"
Maximum Strain,(%),"24.95"

Time,Displacement,Force,Strain 1
(s),(mm),(kN),(mm/mm)
"0.00","0.00","0.4122","-0.0001370"
"0.50","0.03","0.6492","-0.0001018"
"1.00","0.07","0.6804","-0.0001075"
"1.50","0.10","0.6859","-0.0001201"
"2.00","0.13","0.6894","-0.0001097"
"2.50","0.17","0.6803","-0.0001124"
"3.00","0.20","0.6647","-0.0001114"
"3.50","0.23","0.6410","-0.0001168"
"4.00","0.27","0.6009","-0.0001244"
"4.50","0.30","0.5544","-0.0001444"
"5.00","0.33","0.4988","-0.0001441"
"5.50","0.37","0.4253","-0.0001602"
"6.00","0.40","0.3515","-0.0001603"
"6.50","0.43","0.2749","-0.0001661"
"7.00","0.47","0.2060","-0.0001877"
"7.50","0.50","0.1481","-0.0001959"
"8.00","0.53","0.1017","-0.0002071"
"8.50","0.57","0.06348","-0.0002091"
"9.00","0.60","0.03866","-0.0002027"
"9.50","0.63","0.02536","-0.0001870"
"10.00","0.67","0.02048","-0.0001614"
"10.50","0.70","0.07224","-0.0001478"
"11.00","0.73","0.1008","-0.0001586"
"11.50","0.77","0.1423","-0.0001749"
"12.00","0.80","0.1989","-0.0001898"
"12.50","0.83","0.2748","-0.0001892"
"13.00","0.87","0.3639","-0.0001892"
"13.50","0.90","0.4715","-0.0001906"
"14.00","0.93","0.6005","-0.0001799"
"14.50","0.97","0.7268","-0.0001652"
"15.00","1.00","0.8338","-0.0001492"
"15.50","1.03","0.9288","-0.0001416"
"16.00","1.07","1.031","-0.0001336"
"16.50","1.10","1.134","-0.0001275"
"17.00","1.13","1.235","-0.0001131"
"17.50","1.17","1.341","-0.0001093"
"18.00","1.20","1.442","-0.00009634"
"18.50","1.23","1.542","-0.00009060"
"19.00","1.27","1.642","-0.00007412"
"19.50","1.30","1.748","-0.00006274"
"20.00","1.33","1.857","-0.00004680"
"20.50","1.37","1.972","-0.00001828"
"21.00","1.40","2.095","-0.000004329"
"21.50","1.43","2.224","0.00001605"
"22.00","1.47","2.358","0.00003011"
"22.50","1.50","2.496","0.00005358"
"23.00","1.53","2.648","0.00007081"
"23.50","1.57","2.811","0.0001044"
"24.00","1.60","2.979","0.0001298"
"24.50","1.63","3.152","0.0001396"
"25.00","1.67","3.329","0.0001689"
"25.50","1.70","3.514","0.0001901"
"26.00","1.73","3.706","0.0002065"
"26.50","1.77","3.906","0.0002338"
"27.00","1.80","4.112","0.0002608"
"27.50","1.83","4.324","0.0002903"
"28.00","1.87","4.543","0.0003148"
"28.50","1.90","4.774","0.0003415"
"29.00","1.93","5.004","0.0003711"
"29.50","1.97","5.241","0.0003937"
"30.00","2.00","5.482","0.0004181"
"30.50","2.03","5.731","0.0004535"
"31.00","2.07","5.989","0.0004778"
"31.50","2.10","6.253","0.0005159"
"32.00","2.13","6.521","0.0005444"
"32.50","2.17","6.793","0.0005753"
"33.00","2.20","7.069","0.0006105"
"33.50","2.23","7.348","0.0006416"
"34.00","2.27","7.628","0.0006812"
"34.50","2.30","7.910","0.0007208"
"35.00","2.33","8.194","0.0007483"
"35.50","2.37","8.486","0.0007875"
"36.00","2.40","8.772","0.0008227"
"36.50","2.43","9.066","0.0008579"
"37.00","2.47","9.363","0.0008959"
"37.50","2.50","9.660","0.0009236"
"38.00","2.53","9.961","0.0009667"
"38.50","2.57","10.26","0.0009976"
"39.00","2.60","10.56","0.001042"
"39.50","2.63","10.86","0.001081"
"40.00","2.67","11.17","0.001125"
"40.50","2.70","11.47","0.001163"
"41.00","2.73","11.78","0.001191"
"41.50","2.77","12.09","0.001232"
"42.00","2.80","12.40","0.001282"
"42.50","2.83","12.71","0.001320"
"43.00","2.87","13.02","0.001360"
"43.50","2.90","13.33","0.001403"
"44.00","2.93","13.64","0.001442"
"44.50","2.97","13.95","0.001485"
"45.00","3.00","14.26","0.001517"
"45.50","3.03","14.58","0.001564"
"46.00","3.07","14.89","0.001608"
"46.50","3.10","15.20","0.001658"
"47.00","3.13","15.51","0.001696"
"47.50","3.17","15.82","0.001740"
"48.00","3.20","16.13","0.001796"
"48.50","3.23","16.43","0.001828"
"49.00","3.27","16.73","0.001880"
"49.50","3.30","17.03","0.001924"
"50.00","3.33","17.32","0.001965"
"50.50","3.37","17.61","0.002014"
"51.00","3.40","17.90","0.002057"
"51.50","3.43","18.18","0.002094"
"52.00","3.47","18.45","0.002136"
"52.50","3.50","18.72","0.002179"
"53.00","3.53","18.97","0.002219"
"53.50","3.57","19.22","0.002260"
"54.00","3.60","19.45","0.002296"
"54.50","3.63","19.66","0.002326"
"55.00","3.67","19.85","0.002356"
"55.50","3.70","20.01","0.002380"
"56.00","3.73","20.12","0.002404"
"56.50","3.77","20.18","0.002420"
"57.00","3.80","20.11","0.002407"
"57.50","3.83","19.79","0.002374"
"58.00","3.87","18.83","0.002279"
"58.50","3.90","3.448","-0.005358"
"59.00","3.93","4.339","-0.004788"
"59.50","3.97","5.030","-0.004936"
"60.00","4.00","5.641","-0.004826"
"60.50","4.03","6.218","-0.004739"
"61.00","4.07","6.764","-0.004672"
"61.50","4.10","7.260","-0.004632"
"62.00","4.13","7.721","-0.004589"
"62.50","4.17","8.177","-0.004555"
"63.00","4.20","8.627","-0.004516"
"63.50","4.23","9.074","-0.004459"
"64.00","4.27","9.525","-0.004416"
"64.50","4.30","9.976","-0.004360"
"65.00","4.33","10.43","-0.004313"
"65.50","4.37","10.88","-0.004259"
"66.00","4.40","11.33","-0.004218"
"66.50","4.43","11.79","-0.004172"
"67.00","4.47","12.25","-0.004131"
"67.50","4.50","12.71","-0.004081"
"68.00","4.53","13.17","-0.004041"
"68.50","4.57","13.63","-0.003988"
"69.00","4.60","14.10","-0.003938"
"69.50","4.63","14.57","-0.003877"
"70.00","4.67","15.04","-0.003841"
"70.50","4.70","15.51","-0.003794"
"71.00","4.73","15.98","-0.003743"
"71.50","4.77","16.46","-0.003693"
"72.00","4.80","16.94","-0.003649"
"72.50","4.83","17.41","-0.003591"
"73.00","4.87","17.88","-0.003535"
"73.50","4.90","18.35","-0.003491"
"74.00","4.93","18.82","-0.003437"
"74.50","4.97","19.27","-0.003387"
"75.00","5.00","19.72","-0.003335"
"75.50","5.03","20.16","-0.003280"
"76.00","5.07","20.59","-0.003225"
"76.50","5.10","21.01","-0.003181"
"77.00","5.13","21.42","-0.003114"
"77.50","5.17","21.82","-0.003059"
"78.00","5.20","22.23","-0.002993"
"78.50","5.23","22.63","-0.002922"
"79.00","5.27","23.02","-0.002852"
"79.50","5.30","23.39","-0.002778"
"80.00","5.33","23.79","-0.002716"
"80.50","5.37","24.18","-0.002637"
"81.00","5.40","24.57","-0.002561"
"81.50","5.43","24.95","-0.002479"
"82.00","5.47","25.34","-0.002408"
"82.50","5.50","25.72","-0.002331"
"83.00","5.53","26.11","-0.002253"
"83.50","5.57","26.49","-0.002172"
"84.00","5.60","26.88","-0.002085"
"84.50","5.63","27.26","-0.002005"
"85.00","5.67","27.65","-0.001915"
"85.50","5.70","28.04","-0.001824"
"86.00","5.73","28.42","-0.001735"
"86.50","5.77","28.81","-0.001648"
"87.00","5.80","29.20","-0.001561"
"87.50","5.83","29.58","-0.001464"
"88.00","5.87","29.97","-0.001373"
"88.50","5.90","30.35","-0.001268"
"89.00","5.93","30.74","-0.001173"
"89.50","5.97","31.13","-0.001082"
"90.00","6.00","31.51","-0.0009748"
"90.50","6.03","31.89","-0.0008697"
"91.00","6.07","32.28","-0.0007629"
"91.50","6.10","32.66","-0.0006584"
"92.00","6.13","33.05","-0.0005434"
"92.50","6.17","33.43","-0.0004333"
"93.00","6.20","33.81","-0.0003138"
"93.50","6.23","34.19","-0.0002090"
"94.00","6.27","34.57","-0.00008463"
"94.50","6.30","34.95","0.00003507"
"95.00","6.33","35.32","0.0001595"
"95.50","6.37","35.70","0.0002847"
"96.00","6.40","36.08","0.0005044"
"96.50","6.43","36.45","0.0007420"
"97.00","6.47","36.82","0.0007282"
"97.50","6.50","37.20","0.0008598"
"98.00","6.53","37.57","0.0009954"
"98.50","6.57","37.94","0.001140"
"99.00","6.60","38.31","0.001280"
"99.50","6.63","38.68","0.001433"
"100.00","6.67","39.05","0.001577"
"100.50","6.70","39.41","0.001727"
"101.00","6.73","39.77","0.001870"
"101.50","6.77","40.13","0.002022"
"102.00","6.80","40.49","0.002173"
"102.50","6.83","40.84","0.002334"
"103.00","6.87","41.20","0.002497"
"103.50","6.90","41.56","0.002666"
"104.00","6.93","41.91","0.002833"
"104.50","6.97","42.25","0.003006"
"105.00","7.00","42.60","0.003179"
"105.50","7.03","42.95","0.003364"
"106.00","7.07","43.29","0.003546"
"106.50","7.10","43.63","0.003740"
"107.00","7.13","43.97","0.003916"
"107.50","7.17","44.30","0.004108"
"108.00","7.20","44.64","0.004322"
"108.50","7.23","44.97","0.004524"
"109.00","7.27","45.29","0.004722"
"109.50","7.30","45.62","0.004933"
"110.00","7.33","45.94","0.005153"
"110.50","7.37","46.26","0.005379"
"111.00","7.40","46.58","0.005598"
"111.50","7.43","46.89","0.005832"
"112.00","7.47","47.21","0.006062"
"112.50","7.50","47.51","0.006312"
"113.00","7.53","47.82","0.006556"
"113.50","7.57","48.12","0.006802"
"114.00","7.60","48.41","0.007057"
"114.50","7.63","48.71","0.007322"
"115.00","7.67","49.00","0.007593"
"115.50","7.70","49.29","0.007861"
"116.00","7.73","49.57","0.008147"
"116.50","7.77","49.85","0.008425"
"117.00","7.80","50.12","0.008708"
"117.50","7.83","50.40","0.008999"
"118.00","7.87","50.67","0.009305"
"118.50","7.90","50.93","0.009612"
"119.00","7.93","51.19","0.009928"
"119.50","7.97","51.44","0.01025"
"120.00","8.00","51.69","0.01057"
"120.50","8.03","51.94","0.01091"
"121.00","8.07","52.19","0.01124"
"121.50","8.10","52.43","0.01158"
"122.00","8.13","52.66","0.01195"
"122.50","8.17","52.89","0.01232"
"123.00","8.20","53.11","0.01268"
"123.50","8.23","53.33","0.01305"
"124.00","8.27","53.55","0.01343"
"124.50","8.30","53.76","0.01382"
"125.00","8.33","53.96","0.01422"
"125.50","8.37","54.16","0.01462"
"126.00","8.40","54.36","0.01501"
"126.50","8.43","54.55","0.01544"
"127.00","8.47","54.73","0.01586"
"127.50","8.50","54.92","0.01629"
"128.00","8.53","55.09","0.01673"
"128.50","8.57","55.26","0.01718"
"129.00","8.60","55.44","0.01763"
"129.50","8.63","55.60","0.01810"
"130.00","8.67","55.75","0.01858"
"130.50","8.70","55.91","0.01905"
"131.00","8.73","56.05","0.01953"
"131.50","8.77","56.20","0.02003"
"132.00","8.80","56.34","0.02053"
"132.50","8.83","56.48","0.02103"
"133.00","8.87","56.61","0.02155"
"133.50","8.90","56.73","0.02209"
"134.00","8.93","56.85","0.02262"
"134.50","8.97","56.97","0.02316"
"135.00","9.00","57.09","0.02372"
"135.50","9.03","57.20","0.02428"
"136.00","9.07","57.30","0.02485"
"136.50","9.10","57.41","0.02543"
"137.00","9.13","57.50","0.02602"
"137.50","9.17","57.60","0.02661"
"138.00","9.20","57.69","0.02722"
"138.50","9.23","57.77","0.02784"
"139.00","9.27","57.85","0.02846"
"139.50","9.30","57.93","0.02909"
"140.00","9.33","58.00","0.02974"
"140.50","9.37","58.08","0.03040"
"141.00","9.40","58.14","0.03107"
"141.50","9.43","58.21","0.03175"
"142.00","9.47","58.27","0.03245"
"142.50","9.50","58.32","0.03314"
"143.00","9.53","58.37","0.03386"
"143.50","9.57","58.43","0.03459"
"144.00","9.60","58.47","0.03533"
"144.50","9.63","58.52","0.03609"
"145.00","9.67","58.56","0.03686"
"145.50","9.70","58.59","0.03765"
"146.00","9.73","58.62","0.03845"
"146.50","9.77","58.65","0.03928"
"147.00","9.80","58.67","0.04013"
"147.50","9.83","58.70","0.04100"
"148.00","9.87","58.71","0.04189"
"148.50","9.90","58.72","0.04280"
"149.00","9.93","58.73","0.04374"
"149.50","9.97","58.73","0.04471"
"150.00","10.00","58.72","0.04571"
"150.50","10.03","58.71","0.04674"
"151.00","10.07","58.69","0.04782"
"151.50","10.10","58.66","0.04894"
"152.00","10.13","58.62","0.05007"
"152.50","10.17","58.57","0.05126"
"153.00","10.20","58.50","0.05248"
"153.50","10.23","58.43","0.05375"
"154.00","10.27","58.33","0.05505"
"154.50","10.30","58.23","0.05637"
"155.00","10.33","58.13","0.05772"
"155.50","10.37","58.01","0.05909"
"156.00","10.40","57.87","0.06048"
"156.50","10.43","57.74","0.06189"
"157.00","10.47","57.60","0.06329"
"157.50","10.50","57.45","0.06472"
"158.00","10.53","57.29","0.06617"
"158.50","10.57","57.13","0.06762"
"159.00","10.60","56.96","0.06906"
"159.50","10.63","56.79","0.07050"
"160.00","10.67","56.62","0.07198"
"160.50","10.70","56.43","0.07344"
"161.00","10.73","56.25","0.07492"
"161.50","10.77","56.06","0.07639"
"162.00","10.80","55.87","0.07786"
"162.50","10.83","55.66","0.07935"
"163.00","10.87","55.46","0.08084"
"163.50","10.90","55.26","0.08234"
"164.00","10.93","55.05","0.08383"
"164.50","10.97","54.83","0.08533"
"165.00","11.00","54.60","0.08685"
"165.50","11.03","54.37","0.08837"
"166.00","11.07","54.13","0.08990"
"166.50","11.10","53.89","0.09143"
"167.00","11.13","53.62","0.09299"
"167.50","11.17","53.34","0.09456"
"168.00","11.20","-0.05214","0.2493"
"168.50","11.23","-0.04890","0.2493"
"169.00","11.27","-0.04480","0.2494"
"169.50","11.30","-0.04213","0.2494"
"170.00","11.33","-0.03927","0.2494"
"170.50","11.37","-0.03685","0.2494"
"171.00","11.40","-0.03534","0.2494"
"171.50","11.43","-0.03333","0.2495"
"172.00","11.47","-0.03214","0.2495"
"172.50","11.50","-0.03068","0.2495"
"173.00","11.53","-0.02940","0.2495"
"173.50","11.57","-0.02906","0.2495"
"174.00","11.60","-0.02779","0.2495"
"174.50","11.63","-0.02721","0.2495"
"175.00","11.67","-0.02688","0.2495"
"175.50","11.70","-0.02566","0.2495"
"176.00","11.73","-0.02502","0.2495"
"176.02","11.73","-0.02517","0.2495"
