Repository: nglaser3/NPRE432_Materials

## Compiling .tex files into pdf

Please follow the following steps (There is no make file for the reports in this repo):

1. pdflatex *.tex
2. pdflatex *.tex
3. biber *.tex
4. pdflatex *.tex

where * is the lab you are trying to compile

File: Lab5/data/N02D4340OQ_1.csv
System ID,,"4483C1713"
Method name only,,"Tension_Round_Heat_Treat_NEW"
Test type,,"Tension"
Sample file name,,"N02D4340OQ"
Last test date,,"Monday, October 14, 2024"
Last test time,,"6:01:06 PM"
Course,,"NPRE 432"
Lab Section Number,,"02"
Group,,"D"
Material,,"4340"
Heat Treatment,,"OQ"
Other Information,,""
Crosshead Speed,(mm/min),"4.00"
Geometry,,"Circular"
Gage Diameter,(mm),"7.21"
Grip Diameter,(mm),"12.69"
Rockwell Hardness,,"27.7"
Rockwell Scale,,"HRC"
Extensometer Gage Length,(mm),"25.40"
Final Gage Diameter,(mm),"6.89"
Fracture Notes and Location,,"Brittle fracture, flat surface"
Notes During Test,,""

Results Table 1
,,"1"
Maximum Force,(kN),"82.22"
Maximum Strain,(%),"5.481"

Time,Displacement,Force,Strain 1
(s),(mm),(kN),(mm/mm)
"0.00","0.00","0.1838","-0.00004898"
"0.50","0.03","0.6360","0.000001593"
"1.00","0.07","0.9544","0.00003702"
"1.50","0.10","1.295","0.00006739"
"2.00","0.13","1.680","0.0001034"
"2.50","0.17","2.091","0.0001553"
"3.00","0.20","2.523","0.0002059"
"3.50","0.23","2.965","0.0002653"
"4.00","0.27","3.400","0.0003007"
"4.50","0.30","3.852","0.0003579"
"5.00","0.33","4.274","0.0004074"
"5.50","0.37","4.651","0.0004619"
"6.00","0.40","5.006","0.0004988"
"6.50","0.43","5.363","0.0005348"
"7.00","0.47","5.732","0.0005896"
"7.50","0.50","6.112","0.0006259"
"8.00","0.53","6.497","0.0006731"
"8.50","0.57","6.887","0.0007237"
"9.00","0.60","7.281","0.0007684"
"9.50","0.63","7.683","0.0008190"
"10.00","0.67","8.098","0.0008759"
"10.50","0.70","8.511","0.0009127"
"11.00","0.73","8.924","0.0009703"
"11.50","0.77","9.341","0.001028"
"12.00","0.80","9.762","0.001074"
"12.50","0.83","10.19","0.001129"
"13.00","0.87","10.62","0.001178"
"13.50","0.90","11.05","0.001233"
"14.00","0.93","11.48","0.001289"
"14.50","0.97","11.91","0.001338"
"15.00","1.00","12.34","0.001391"
"15.50","1.03","12.77","0.001441"
"16.00","1.07","13.19","0.001499"
"16.50","1.10","13.62","0.001550"
"17.00","1.13","14.05","0.001603"
"17.50","1.17","14.47","0.001656"
"18.00","1.20","14.90","0.001714"
"18.50","1.23","15.32","0.001767"
"19.00","1.27","15.76","0.001821"
"19.50","1.30","16.18","0.001885"
"20.00","1.33","16.60","0.001933"
"20.50","1.37","17.03","0.001997"
"21.00","1.40","17.47","0.002053"
"21.50","1.43","17.90","0.002115"
"22.00","1.47","18.34","0.002181"
"22.50","1.50","18.77","0.002233"
"23.00","1.53","19.21","0.002297"
"23.50","1.57","19.66","0.002362"
"24.00","1.60","20.10","0.002427"
"24.50","1.63","20.54","0.002494"
"25.00","1.67","20.98","0.002557"
"25.50","1.70","21.42","0.002621"
"26.00","1.73","21.87","0.002680"
"26.50","1.77","22.31","0.002748"
"27.00","1.80","22.76","0.002818"
"27.50","1.83","23.20","0.002883"
"28.00","1.87","23.65","0.002954"
"28.50","1.90","24.10","0.003022"
"29.00","1.93","24.55","0.003096"
"29.50","1.97","24.99","0.003169"
"30.00","2.00","25.44","0.003241"
"30.50","2.03","25.90","0.003319"
"31.00","2.07","26.35","0.003395"
"31.50","2.10","26.80","0.003474"
"32.00","2.13","27.25","0.003547"
"32.50","2.17","27.70","0.003625"
"33.00","2.20","28.16","0.003696"
"33.50","2.23","28.61","0.003774"
"34.00","2.27","29.07","0.003856"
"34.50","2.30","29.52","0.003936"
"35.00","2.33","29.98","0.004021"
"35.50","2.37","30.43","0.004097"
"36.00","2.40","30.89","0.004194"
"36.50","2.43","31.35","0.004272"
"37.00","2.47","31.81","0.004361"
"37.50","2.50","32.27","0.004455"
"38.00","2.53","32.73","0.004540"
"38.50","2.57","33.18","0.004634"
"39.00","2.60","33.64","0.004732"
"39.50","2.63","34.10","0.004822"
"40.00","2.67","34.56","0.004915"
"40.50","2.70","35.02","0.005006"
"41.00","2.73","35.47","0.005100"
"41.50","2.77","35.94","0.005205"
"42.00","2.80","36.40","0.005300"
"42.50","2.83","36.86","0.005400"
"43.00","2.87","37.32","0.005497"
"43.50","2.90","37.78","0.005600"
"44.00","2.93","38.23","0.005701"
"44.50","2.97","38.69","0.005803"
"45.00","3.00","39.15","0.005907"
"45.50","3.03","39.61","0.006018"
"46.00","3.07","40.08","0.006117"
"46.50","3.10","40.54","0.006228"
"47.00","3.13","40.99","0.006342"
"47.50","3.17","41.46","0.006457"
"48.00","3.20","41.91","0.006567"
"48.50","3.23","42.37","0.006678"
"49.00","3.27","42.84","0.006792"
"49.50","3.30","43.29","0.006908"
"50.00","3.33","43.75","0.007025"
"50.50","3.37","44.20","0.007138"
"51.00","3.40","44.66","0.007257"
"51.50","3.43","45.11","0.007376"
"52.00","3.47","45.57","0.007494"
"52.50","3.50","46.02","0.007616"
"53.00","3.53","46.48","0.007737"
"53.50","3.57","46.93","0.007864"
"54.00","3.60","47.39","0.007989"
"54.50","3.63","47.84","0.008120"
"55.00","3.67","48.29","0.008242"
"55.50","3.70","48.74","0.008382"
"56.00","3.73","49.20","0.008509"
"56.50","3.77","49.64","0.008646"
"57.00","3.80","50.09","0.008778"
"57.50","3.83","50.55","0.008921"
"58.00","3.87","50.99","0.009064"
"58.50","3.90","51.44","0.009197"
"59.00","3.93","51.89","0.009335"
"59.50","3.97","52.33","0.009480"
"60.00","4.00","52.78","0.009630"
"60.50","4.03","53.23","0.009772"
"61.00","4.07","53.67","0.009923"
"61.50","4.10","54.11","0.01007"
"62.00","4.13","54.55","0.01022"
"62.50","4.17","54.99","0.01037"
"63.00","4.20","55.43","0.01052"
"63.50","4.23","55.87","0.01069"
"64.00","4.27","56.30","0.01084"
"64.50","4.30","56.74","0.01101"
"65.00","4.33","57.17","0.01118"
"65.50","4.37","57.61","0.01135"
"66.00","4.40","58.04","0.01151"
"66.50","4.43","58.47","0.01168"
"67.00","4.47","58.91","0.01186"
"67.50","4.50","59.33","0.01204"
"68.00","4.53","59.75","0.01221"
"68.50","4.57","60.17","0.01239"
"69.00","4.60","60.60","0.01258"
"69.50","4.63","61.02","0.01276"
"70.00","4.67","61.44","0.01295"
"70.50","4.70","61.86","0.01314"
"71.00","4.73","62.27","0.01334"
"71.50","4.77","62.69","0.01353"
"72.00","4.80","63.10","0.01374"
"72.50","4.83","63.51","0.01395"
"73.00","4.87","63.92","0.01415"
"73.50","4.90","64.32","0.01436"
"74.00","4.93","64.73","0.01458"
"74.50","4.97","65.13","0.01480"
"75.00","5.00","65.52","0.01502"
"75.50","5.03","65.92","0.01525"
"76.00","5.07","66.31","0.01548"
"76.50","5.10","66.69","0.01571"
"77.00","5.13","67.08","0.01596"
"77.50","5.17","67.46","0.01620"
"78.00","5.20","67.84","0.01645"
"78.50","5.23","68.22","0.01670"
"79.00","5.27","68.59","0.01695"
"79.50","5.30","68.95","0.01722"
"80.00","5.33","69.32","0.01749"
"80.50","5.37","69.68","0.01776"
"81.00","5.40","70.04","0.01803"
"81.50","5.43","70.40","0.01831"
"82.00","5.47","70.74","0.01861"
"82.50","5.50","71.09","0.01890"
"83.00","5.53","71.44","0.01921"
"83.50","5.57","71.78","0.01953"
"84.00","5.60","72.11","0.01984"
"84.50","5.63","72.44","0.02016"
"85.00","5.67","72.76","0.02049"
"85.50","5.70","73.08","0.02081"
"86.00","5.73","73.39","0.02116"
"86.50","5.77","73.70","0.02151"
"87.00","5.80","74.01","0.02187"
"87.50","5.83","74.31","0.02223"
"88.00","5.87","74.60","0.02259"
"88.50","5.90","74.88","0.02297"
"89.00","5.93","75.17","0.02336"
"89.50","5.97","75.44","0.02374"
"90.00","6.00","75.72","0.02415"
"90.50","6.03","75.98","0.02455"
"91.00","6.07","76.24","0.02496"
"91.50","6.10","76.50","0.02539"
"92.00","6.13","76.75","0.02582"
"92.50","6.17","76.99","0.02626"
"93.00","6.20","77.23","0.02668"
"93.50","6.23","77.46","0.02716"
"94.00","6.27","77.69","0.02755"
"94.50","6.30","77.92","0.02802"
"95.00","6.33","78.13","0.02854"
"95.50","6.37","78.34","0.02725"
"96.00","6.40","78.54","0.02779"
"96.50","6.43","78.74","0.02834"
"97.00","6.47","78.93","0.02872"
"97.50","6.50","79.11","0.02928"
"98.00","6.53","79.29","0.02978"
"98.50","6.57","79.47","0.03035"
"99.00","6.60","79.64","0.03087"
"99.50","6.63","79.80","0.03149"
"100.00","6.67","79.96","0.03204"
"100.50","6.70","80.11","0.03262"
"101.00","6.73","80.26","0.03321"
"101.50","6.77","80.40","0.03385"
"102.00","6.80","80.53","0.03446"
"102.50","6.83","80.66","0.03509"
"103.00","6.87","80.79","0.03572"
"103.50","6.90","80.91","0.03639"
"104.00","6.93","81.02","0.03704"
"104.50","6.97","81.13","0.03770"
"105.00","7.00","81.23","0.03839"
"105.50","7.03","81.34","0.03910"
"106.00","7.07","81.43","0.03982"
"106.50","7.10","81.51","0.04050"
"107.00","7.13","81.60","0.04123"
"107.50","7.17","81.68","0.04196"
"108.00","7.20","81.75","0.04274"
"108.50","7.23","81.83","0.04352"
"109.00","7.27","81.89","0.04429"
"109.50","7.30","81.95","0.04509"
"110.00","7.33","82.01","0.04592"
"110.50","7.37","82.06","0.04674"
"111.00","7.40","82.10","0.04758"
"111.50","7.43","82.14","0.04846"
"112.00","7.47","82.17","0.04935"
"112.50","7.50","82.20","0.05026"
"113.00","7.53","82.22","0.05119"
"113.50","7.57","82.21","0.05215"
"114.00","7.60","82.21","0.05316"
"114.50","7.64","-0.05349","0.04953"
"115.00","7.67","-0.03952","0.04642"
"115.50","7.70","-0.03473","0.04825"
"116.00","7.73","-0.03023","0.04980"
"116.50","7.77","-0.02676","0.05138"
"117.00","7.80","-0.02354","0.05375"
"117.50","7.83","-0.02121","0.05481"
"118.00","7.87","-0.01631","0.04409"
"118.50","7.90","-0.01488","0.01340"
"119.00","7.93","-0.01659","0.01140"
"119.50","7.97","-0.01967","-0.02324"
"120.00","8.00","-0.01984","-0.01721"
"120.37","8.02","-0.01337","-0.001699"

File: Lab5/data/N02D4340T300C_1.csv
System ID,,"4483C1713"
Method name only,,"Tension_Round_Heat_Treat_NEW"
Test type,,"Tension"
Sample file name,,"N02D4340T300C"
Last test date,,"Monday, October 14, 2024"
Last test time,,"6:09:49 PM"
Course,,"NPRE 432"
Lab Section Number,,"02"
Group,,"D"
Material,,"4340"
Heat Treatment,,"T300C"
Other Information,,""
Crosshead Speed,(mm/min),"4.00"
Geometry,,"Circular"
Gage Diameter,(mm),"7.29"
Grip Diameter,(mm),"12.62"
Rockwell Hardness,,"33.9"
Rockwell Scale,,"HRC"
Extensometer Gage Length,(mm),"25.40"
Final Gage Diameter,(mm),"5.38"
Fracture Notes and Location,,"Slightly ductile failure, cup/cone structure"
Notes During Test,,""

Results Table 1
,,"1"
Maximum Force,(kN),"64.85"
Maximum Strain,(%),"27.87"

Time,Displacement,Force,Strain 1
(s),(mm),(kN),(mm/mm)
"0.00","0.00","0.1044","-0.00002429"
"0.50","0.03","0.6531","0.0001617"
"1.00","0.07","1.512","0.0005769"
"1.50","0.10","2.239","0.0009724"
"2.00","0.13","2.917","0.001087"
"2.50","0.17","3.563","0.001173"
"3.00","0.20","4.145","0.001256"
"3.50","0.23","4.616","0.001317"
"4.00","0.27","4.946","0.001355"
"4.50","0.30","5.206","0.001387"
"5.00","0.33","5.327","0.001410"
"5.50","0.37","5.138","0.001403"
"6.00","0.40","4.593","0.001326"
"6.50","0.43","3.816","0.001223"
"7.00","0.47","2.943","0.001104"
"7.50","0.50","2.196","0.0009949"
"8.00","0.53","1.604","0.0008944"
"8.50","0.57","1.076","0.0008190"
"9.00","0.60","0.6645","0.0007418"
"9.50","0.63","0.3984","0.0006984"
"10.00","0.67","0.5931","0.0007203"
"10.50","0.70","0.9311","0.0007926"
"11.00","0.73","1.275","0.0008576"
"11.50","0.77","1.629","0.0009137"
"12.00","0.80","2.008","0.0009698"
"12.50","0.83","2.413","0.001019"
"13.00","0.87","2.840","0.001083"
"13.50","0.90","3.285","0.001133"
"14.00","0.93","3.740","0.001187"
"14.50","0.97","4.202","0.001251"
"15.00","1.00","4.665","0.001305"
"15.50","1.03","5.117","0.001370"
"16.00","1.07","5.489","0.001419"
"16.50","1.10","5.773","0.001461"
"17.00","1.13","6.029","0.001485"
"17.50","1.17","6.251","0.001508"
"18.00","1.20","6.432","0.001530"
"18.50","1.23","6.562","0.001541"
"19.00","1.27","6.654","0.001550"
"19.50","1.30","6.661","0.001556"
"20.00","1.33","6.567","0.001536"
"20.50","1.37","6.275","0.001505"
"21.00","1.40","5.769","0.001448"
"21.50","1.43","5.168","0.001372"
"22.00","1.47","4.519","0.001280"
"22.50","1.50","3.533","0.001145"
"23.00","1.53","1.923","0.0009453"
"23.50","1.57","0.5340","0.0007717"
"24.00","1.60","0.3293","0.0007533"
"24.50","1.63","0.2174","0.0007563"
"25.00","1.67","0.1525","0.0007378"
"25.50","1.70","0.3236","0.0007752"
"26.00","1.73","0.5501","0.0008056"
"26.50","1.77","0.7846","0.0008369"
"27.00","1.80","1.001","0.0008622"
"27.50","1.83","1.230","0.0008875"
"28.00","1.87","1.473","0.0009183"
"28.50","1.90","1.729","0.0009587"
"29.00","1.93","2.000","0.0009948"
"29.50","1.97","2.291","0.001028"
"30.00","2.00","2.593","0.001075"
"30.50","2.03","2.916","0.001111"
"31.00","2.07","3.256","0.001165"
"31.50","2.10","3.608","0.001188"
"32.00","2.13","3.970","0.001246"
"32.50","2.17","4.345","0.001289"
"33.00","2.20","4.725","0.001334"
"33.50","2.23","5.108","0.001387"
"34.00","2.27","5.495","0.001439"
"34.50","2.30","5.884","0.001481"
"35.00","2.33","6.282","0.001539"
"35.50","2.37","6.675","0.001582"
"36.00","2.40","7.055","0.001636"
"36.50","2.43","7.423","0.001666"
"37.00","2.47","7.785","0.001725"
"37.50","2.50","8.150","0.001774"
"38.00","2.53","8.510","0.001815"
"38.50","2.57","8.866","0.001862"
"39.00","2.60","9.224","0.001913"
"39.50","2.63","9.583","0.001957"
"40.00","2.67","9.945","0.002010"
"40.50","2.70","10.31","0.002052"
"41.00","2.73","10.67","0.002104"
"41.50","2.77","11.04","0.002147"
"42.00","2.80","11.42","0.002191"
"42.50","2.83","11.79","0.002239"
"43.00","2.87","12.16","0.002282"
"43.50","2.90","12.54","0.002335"
"44.00","2.93","12.92","0.002387"
"44.50","2.97","13.30","0.002429"
"45.00","3.00","13.69","0.002482"
"45.50","3.03","14.07","0.002526"
"46.00","3.07","14.46","0.002575"
"46.50","3.10","14.85","0.002623"
"47.00","3.13","15.25","0.002676"
"47.50","3.17","15.65","0.002720"
"48.00","3.20","16.05","0.002780"
"48.50","3.23","16.45","0.002821"
"49.00","3.27","16.86","0.002879"
"49.50","3.30","17.27","0.002930"
"50.00","3.33","17.68","0.002978"
"50.50","3.37","18.09","0.003029"
"51.00","3.40","18.51","0.003080"
"51.50","3.43","18.92","0.003145"
"52.00","3.47","19.34","0.003194"
"52.50","3.50","19.76","0.003250"
"53.00","3.53","20.18","0.003299"
"53.50","3.57","20.62","0.003358"
"54.00","3.60","21.04","0.003405"
"54.50","3.63","21.47","0.003459"
"55.00","3.67","21.90","0.003517"
"55.50","3.70","22.33","0.003564"
"56.00","3.73","22.77","0.003631"
"56.50","3.77","23.21","0.003683"
"57.00","3.80","23.65","0.003736"
"57.50","3.83","24.09","0.003794"
"58.00","3.87","24.54","0.003856"
"58.50","3.90","24.98","0.003906"
"59.00","3.93","25.43","0.003965"
"59.50","3.97","25.88","0.004027"
"60.00","4.00","26.33","0.004079"
"60.50","4.03","26.79","0.004138"
"61.00","4.07","27.24","0.004192"
"61.50","4.10","27.69","0.004255"
"62.00","4.13","28.15","0.004313"
"62.50","4.17","28.60","0.004370"
"63.00","4.20","29.05","0.004434"
"63.50","4.23","29.51","0.004486"
"64.00","4.27","29.97","0.004551"
"64.50","4.30","30.44","0.004614"
"65.00","4.33","30.90","0.004664"
"65.50","4.37","31.37","0.004726"
"66.00","4.40","31.83","0.004786"
"66.50","4.43","32.30","0.004845"
"67.00","4.47","32.77","0.004912"
"67.50","4.50","33.24","0.004980"
"68.00","4.53","33.71","0.005031"
"68.50","4.57","34.18","0.005101"
"69.00","4.60","34.66","0.005154"
"69.50","4.63","35.13","0.005225"
"70.00","4.67","35.60","0.005287"
"70.50","4.70","36.08","0.005350"
"71.00","4.73","36.56","0.005411"
"71.50","4.77","37.04","0.005476"
"72.00","4.80","37.52","0.005548"
"72.50","4.83","38.00","0.005610"
"73.00","4.87","38.47","0.005665"
"73.50","4.90","38.95","0.005731"
"74.00","4.93","39.43","0.005804"
"74.50","4.97","39.91","0.005874"
"75.00","5.00","40.39","0.005941"
"75.50","5.03","40.87","0.006003"
"76.00","5.07","41.35","0.006072"
"76.50","5.10","41.84","0.006150"
"77.00","5.13","42.32","0.006213"
"77.50","5.17","42.80","0.006293"
"78.00","5.20","43.29","0.006356"
"78.50","5.23","43.77","0.006434"
"79.00","5.27","44.26","0.006506"
"79.50","5.30","44.74","0.006587"
"80.00","5.33","45.22","0.006658"
"80.50","5.37","45.71","0.006727"
"81.00","5.40","46.20","0.006810"
"81.50","5.43","46.68","0.006889"
"82.00","5.47","47.16","0.006973"
"82.50","5.50","47.64","0.007046"
"83.00","5.53","48.12","0.007134"
"83.50","5.57","48.61","0.007222"
"84.00","5.60","49.08","0.007314"
"84.50","5.63","49.55","0.007417"
"85.00","5.67","50.03","0.007530"
"85.50","5.70","50.48","0.007660"
"86.00","5.73","50.93","0.007794"
"86.50","5.77","51.37","0.007965"
"87.00","5.80","51.78","0.008164"
"87.50","5.83","52.18","0.008383"
"88.00","5.87","52.58","0.008611"
"88.50","5.90","52.97","0.008846"
"89.00","5.93","53.36","0.009093"
"89.50","5.97","53.75","0.009318"
"90.00","6.00","54.14","0.009556"
"90.50","6.03","54.53","0.009781"
"91.00","6.07","54.92","0.01002"
"91.50","6.10","55.30","0.01026"
"92.00","6.13","55.68","0.01052"
"92.50","6.17","56.06","0.01076"
"93.00","6.20","56.43","0.01102"
"93.50","6.23","56.80","0.01129"
"94.00","6.27","57.16","0.01155"
"94.50","6.30","57.53","0.01183"
"95.00","6.33","57.88","0.01213"
"95.50","6.37","58.22","0.01243"
"96.00","6.40","58.56","0.01274"
"96.50","6.43","58.90","0.01306"
"97.00","6.47","59.22","0.01339"
"97.50","6.50","59.54","0.01373"
"98.00","6.53","59.85","0.01408"
"98.50","6.57","60.15","0.01446"
"99.00","6.60","60.44","0.01484"
"99.50","6.63","60.73","0.01525"
"100.00","6.67","61.00","0.01566"
"100.50","6.70","61.27","0.01608"
"101.00","6.73","61.53","0.01653"
"101.50","6.77","61.78","0.01700"
"102.00","6.80","62.02","0.01748"
"102.50","6.83","62.24","0.01797"
"103.00","6.87","62.46","0.01849"
"103.50","6.90","62.67","0.01902"
"104.00","6.93","62.87","0.01956"
"104.50","6.97","63.06","0.02015"
"105.00","7.00","63.23","0.02073"
"105.50","7.03","63.40","0.02134"
"106.00","7.07","63.57","0.02196"
"106.50","7.10","63.72","0.02262"
"107.00","7.13","63.86","0.02330"
"107.50","7.17","63.99","0.02398"
"108.00","7.20","64.11","0.02470"
"108.50","7.23","64.23","0.02544"
"109.00","7.27","64.33","0.02621"
"109.50","7.30","64.43","0.02700"
"110.00","7.33","64.52","0.02780"
"110.50","7.37","64.60","0.02864"
"111.00","7.40","64.66","0.02952"
"111.50","7.43","64.72","0.03040"
"112.00","7.47","64.77","0.03133"
"112.50","7.50","64.81","0.03229"
"113.00","7.53","64.84","0.03329"
"113.50","7.57","64.85","0.03432"
"114.00","7.60","64.85","0.03540"
"114.50","7.63","64.83","0.03652"
"115.00","7.67","64.79","0.03769"
"115.50","7.70","64.72","0.03891"
"116.00","7.73","64.62","0.04019"
"116.50","7.77","64.49","0.04153"
"117.00","7.80","64.33","0.04291"
"117.50","7.83","64.14","0.04434"
"118.00","7.87","63.93","0.04581"
"118.50","7.90","63.68","0.04728"
"119.00","7.93","63.43","0.04881"
"119.50","7.97","63.16","0.05033"
"120.00","8.00","62.88","0.05187"
"120.50","8.03","62.58","0.05342"
"121.00","8.07","62.28","0.05497"
"121.50","8.10","61.98","0.05655"
"122.00","8.13","61.66","0.05813"
"122.50","8.17","61.34","0.05971"
"123.00","8.20","61.02","0.06129"
"123.50","8.23","60.71","0.06287"
"124.00","8.27","60.37","0.06446"
"124.50","8.30","60.04","0.06607"
"125.00","8.33","59.71","0.06767"
"125.50","8.37","59.38","0.06926"
"126.00","8.40","59.05","0.07086"
"126.50","8.43","58.72","0.07246"
"127.00","8.47","58.38","0.07406"
"127.50","8.50","58.04","0.07567"
"128.00","8.53","57.71","0.07727"
"128.50","8.57","57.36","0.07889"
"129.00","8.60","57.03","0.08050"
"129.50","8.63","56.68","0.08211"
"130.00","8.67","56.34","0.08372"
"130.50","8.70","55.98","0.08533"
"131.00","8.73","55.63","0.08697"
"131.50","8.77","55.27","0.08859"
"132.00","8.80","54.92","0.09021"
"132.50","8.83","54.56","0.09182"
"133.00","8.87","54.20","0.09347"
"133.50","8.90","53.83","0.09512"
"134.00","8.93","53.45","0.09675"
"134.50","8.97","53.07","0.09841"
"135.00","9.00","52.69","0.1001"
"135.50","9.03","52.30","0.1017"
"136.00","9.07","51.91","0.1034"
"136.50","9.10","51.51","0.1050"
"137.00","9.13","51.11","0.1067"
"137.50","9.17","50.70","0.1084"
"138.00","9.20","50.28","0.1101"
"138.50","9.23","49.86","0.1118"
"139.00","9.27","49.43","0.1135"
"139.50","9.30","48.99","0.1152"
"140.00","9.33","48.55","0.1169"
"140.50","9.37","48.09","0.1187"
"141.00","9.40","47.63","0.1204"
"141.50","9.43","47.17","0.1221"
"142.00","9.47","46.67","0.1239"
"142.50","9.50","46.16","0.1257"
"143.00","9.53","-0.01787","0.2446"
"143.50","9.57","-0.01375","0.2736"
"144.00","9.60","-0.01087","0.2738"
"144.50","9.63","-0.007952","0.2760"
"145.00","9.67","-0.006018","0.2769"
"145.50","9.70","-0.003985","0.2781"
"145.81","9.72","-0.003834","0.2787"

File: Lab5/data/N02c4340AN_1.csv
System ID,,"4483C11306J"
Method name only,,"Tension_Round_Heat_Treat_NEW"
Test type,,"Tension"
Sample file name,,"N02c4340AN"
Last test date,,"Monday, October 14, 2024"
Last test time,,"5:48:45 PM"
Course,,"NPRE 432"
Lab Section Number,,"02"
Group,,"<None>"
Material,,"Steel 4340"
Heat Treatment,,"AN"
Other Information,,""
Crosshead Speed,(mm/min),"4.00"
Geometry,,"Circular"
Gage Diameter,(mm),"7.23"
Grip Diameter,(mm),"12.56"
Rockwell Hardness,,"87.9"
Rockwell Scale,,"HRC"
Extensometer Gage Length,(mm),"25.40"
Final Gage Diameter,(mm),"5.46"
Fracture Notes and Location,,"some cupping"
Notes During Test,,""

Results Table 1
,,"1"
Maximum Force,(kN),"28.98"
Maximum Strain,(%),"25.87"

Time,Displacement,Force,Strain 1
(s),(mm),(kN),(mm/mm)
"0.00","0.00","0.1528","0.00005646"
"0.50","0.03","0.8558","0.0001599"
"1.00","0.07","1.080","0.0002513"
"1.50","0.10","1.148","0.0002937"
"2.00","0.13","1.192","0.0003156"
"2.50","0.17","1.215","0.0003361"
"3.00","0.20","1.239","0.0003485"
"3.50","0.23","1.277","0.0003781"
"4.00","0.27","1.319","0.0003879"
"4.50","0.30","1.372","0.0003987"
"5.00","0.33","1.413","0.0004079"
"5.50","0.37","1.467","0.0004262"
"6.00","0.40","1.508","0.0004400"
"6.50","0.43","1.526","0.0004483"
"7.00","0.47","1.555","0.0004430"
"7.50","0.50","1.569","0.0004516"
"8.00","0.53","1.597","0.0004565"
"8.50","0.57","1.634","0.0004725"
"9.00","0.60","1.668","0.0004774"
"9.50","0.63","1.693","0.0004747"
"10.00","0.67","1.700","0.0004735"
"10.50","0.70","1.713","0.0004826"
"11.00","0.73","1.741","0.0004991"
"11.50","0.77","1.761","0.0004925"
"12.00","0.80","1.787","0.0005017"
"12.50","0.83","1.850","0.0005171"
"13.00","0.87","1.858","0.0005245"
"13.50","0.90","1.883","0.0005297"
"14.00","0.93","1.926","0.0005363"
"14.50","0.97","1.949","0.0005379"
"15.00","1.00","1.972","0.0005501"
"15.50","1.03","1.980","0.0005542"
"16.00","1.07","1.987","0.0005605"
"16.50","1.10","2.008","0.0005559"
"17.00","1.13","2.049","0.0005702"
"17.50","1.17","2.056","0.0005749"
"18.00","1.20","2.061","0.0005786"
"18.50","1.23","2.063","0.0005849"
"19.00","1.27","2.062","0.0005840"
"19.50","1.30","2.055","0.0005743"
"20.00","1.33","2.082","0.0005893"
"20.50","1.37","2.101","0.0005900"
"21.00","1.40","2.122","0.0005940"
"21.50","1.43","2.125","0.0005961"
"22.00","1.47","2.122","0.0005867"
"22.50","1.50","2.146","0.0005978"
"23.00","1.53","2.161","0.0006028"
"23.50","1.57","2.160","0.0005975"
"24.00","1.60","2.174","0.0005957"
"24.50","1.63","2.219","0.0006081"
"25.00","1.67","2.252","0.0006033"
"25.50","1.70","2.270","0.0006121"
"26.00","1.73","2.279","0.0006200"
"26.50","1.77","2.342","0.0006269"
"27.00","1.80","2.369","0.0006364"
"27.50","1.83","2.395","0.0006511"
"28.00","1.87","2.411","0.0006565"
"28.50","1.90","2.465","0.0006565"
"29.00","1.93","2.532","0.0006802"
"29.50","1.97","2.609","0.0007074"
"30.00","2.00","2.689","0.0007298"
"30.50","2.03","2.738","0.0007402"
"31.00","2.07","2.892","0.0007726"
"31.50","2.10","3.015","0.0008029"
"32.00","2.13","3.152","0.0008484"
"32.50","2.17","3.268","0.0008851"
"33.00","2.20","3.412","0.0009160"
"33.50","2.23","3.555","0.0009549"
"34.00","2.27","3.708","0.0009935"
"34.50","2.30","3.861","0.001028"
"35.00","2.33","4.017","0.001069"
"35.50","2.37","4.184","0.001106"
"36.00","2.40","4.347","0.001143"
"36.50","2.43","4.518","0.001186"
"37.00","2.47","4.692","0.001223"
"37.50","2.50","4.872","0.001257"
"38.00","2.53","5.064","0.001293"
"38.50","2.57","5.267","0.001332"
"39.00","2.60","5.474","0.001372"
"39.50","2.63","5.690","0.001423"
"40.00","2.67","5.913","0.001456"
"40.50","2.70","6.142","0.001492"
"41.00","2.73","6.273","0.001518"
"41.50","2.77","6.582","0.001574"
"42.00","2.80","6.876","0.001629"
"42.50","2.83","7.198","0.001689"
"43.00","2.87","7.527","0.001745"
"43.50","2.90","7.849","0.001806"
"44.00","2.93","8.184","0.001860"
"44.50","2.97","8.512","0.001922"
"45.00","3.00","8.846","0.001975"
"45.50","3.03","9.182","0.002038"
"46.00","3.07","9.524","0.002099"
"46.50","3.10","9.869","0.002162"
"47.00","3.13","10.22","0.002239"
"47.50","3.17","10.56","0.002298"
"48.00","3.20","10.92","0.002372"
"48.50","3.23","11.27","0.002447"
"49.00","3.27","11.62","0.002516"
"49.50","3.30","11.99","0.002595"
"50.00","3.33","12.35","0.002678"
"50.50","3.37","12.71","0.002757"
"51.00","3.40","13.07","0.002851"
"51.50","3.43","13.43","0.002954"
"52.00","3.47","13.80","0.003067"
"52.50","3.50","14.16","0.003179"
"53.00","3.53","14.51","0.003320"
"53.50","3.57","14.87","0.003484"
"54.00","3.60","15.21","0.003699"
"54.50","3.63","15.54","0.003966"
"55.00","3.67","15.86","0.004280"
"55.50","3.70","16.15","0.004646"
"56.00","3.73","16.41","0.005066"
"56.50","3.77","16.54","0.005496"
"57.00","3.80","16.67","0.006240"
"57.50","3.83","16.76","0.007051"
"58.00","3.87","16.90","0.007685"
"58.50","3.90","17.08","0.008235"
"59.00","3.93","17.25","0.008776"
"59.50","3.97","17.42","0.009306"
"60.00","4.00","17.60","0.009860"
"60.50","4.03","17.77","0.01043"
"61.00","4.07","17.95","0.01100"
"61.50","4.10","18.12","0.01156"
"62.00","4.13","18.29","0.01212"
"62.50","4.17","18.46","0.01271"
"63.00","4.20","18.64","0.01329"
"63.50","4.23","18.80","0.01385"
"64.00","4.27","18.97","0.01442"
"64.50","4.30","19.14","0.01501"
"65.00","4.33","19.31","0.01559"
"65.50","4.37","19.47","0.01618"
"66.00","4.40","19.63","0.01676"
"66.50","4.43","19.80","0.01735"
"67.00","4.47","19.96","0.01793"
"67.50","4.50","20.12","0.01853"
"68.00","4.53","20.28","0.01913"
"68.50","4.57","20.44","0.01972"
"69.00","4.60","20.60","0.02031"
"69.50","4.63","20.75","0.02092"
"70.00","4.67","20.91","0.02152"
"70.50","4.70","21.06","0.02212"
"71.00","4.73","21.21","0.02272"
"71.50","4.77","21.36","0.02334"
"72.00","4.80","21.51","0.02394"
"72.50","4.83","21.66","0.02456"
"73.00","4.87","21.80","0.02519"
"73.50","4.90","21.95","0.02582"
"74.00","4.93","22.09","0.02643"
"74.50","4.97","22.23","0.02707"
"75.00","5.00","22.37","0.02771"
"75.50","5.03","22.51","0.02833"
"76.00","5.07","22.65","0.02898"
"76.50","5.10","22.78","0.02963"
"77.00","5.13","22.91","0.03028"
"77.50","5.17","23.05","0.03093"
"78.00","5.20","23.18","0.03159"
"78.50","5.23","23.31","0.03225"
"79.00","5.27","23.43","0.03290"
"79.50","5.30","23.56","0.03358"
"80.00","5.33","23.68","0.03424"
"80.50","5.37","23.80","0.03491"
"81.00","5.40","23.92","0.03560"
"81.50","5.43","24.04","0.03628"
"82.00","5.47","24.16","0.03696"
"82.50","5.50","24.27","0.03766"
"83.00","5.53","24.39","0.03836"
"83.50","5.57","24.50","0.03905"
"84.00","5.60","24.61","0.03975"
"84.50","5.63","24.72","0.04047"
"85.00","5.67","24.83","0.04118"
"85.50","5.70","24.93","0.04190"
"86.00","5.73","25.04","0.04263"
"86.50","5.77","25.14","0.04335"
"87.00","5.80","25.24","0.04410"
"87.50","5.83","25.34","0.04482"
"88.00","5.87","25.44","0.04557"
"88.50","5.90","25.53","0.04633"
"89.00","5.93","25.62","0.04706"
"89.50","5.97","25.72","0.04781"
"90.00","6.00","25.81","0.04859"
"90.50","6.03","25.89","0.04935"
"91.00","6.07","25.99","0.05012"
"91.50","6.10","26.07","0.05090"
"92.00","6.13","26.15","0.05167"
"92.50","6.17","26.23","0.05247"
"93.00","6.20","26.31","0.05325"
"93.50","6.23","26.39","0.05404"
"94.00","6.27","26.47","0.05484"
"94.50","6.30","26.55","0.05565"
"95.00","6.33","26.62","0.05645"
"95.50","6.37","26.69","0.05727"
"96.00","6.40","26.76","0.05808"
"96.50","6.43","26.83","0.05891"
"97.00","6.47","26.90","0.05972"
"97.50","6.50","26.97","0.06058"
"98.00","6.53","27.03","0.06140"
"98.50","6.57","27.10","0.06224"
"99.00","6.60","27.16","0.06309"
"99.50","6.63","27.22","0.06393"
"100.00","6.67","27.28","0.06480"
"100.50","6.70","27.34","0.06565"
"101.00","6.73","27.40","0.06653"
"101.50","6.77","27.45","0.06740"
"102.00","6.80","27.50","0.06825"
"102.50","6.83","27.55","0.06915"
"103.00","6.87","27.61","0.07001"
"103.50","6.90","27.66","0.07090"
"104.00","6.93","27.71","0.07178"
"104.50","6.97","27.76","0.07269"
"105.00","7.00","27.80","0.07359"
"105.50","7.03","27.85","0.07449"
"106.00","7.07","27.89","0.07540"
"106.50","7.10","27.94","0.07631"
"107.00","7.13","27.98","0.07724"
"107.50","7.17","28.02","0.07815"
"108.00","7.20","28.06","0.07910"
"108.50","7.23","28.10","0.08002"
"109.00","7.27","28.13","0.08096"
"109.50","7.30","28.17","0.08189"
"110.00","7.33","28.21","0.08286"
"110.50","7.37","28.24","0.08381"
"111.00","7.40","28.27","0.08474"
"111.50","7.43","28.31","0.08572"
"112.00","7.47","28.34","0.08668"
"112.50","7.50","28.37","0.08765"
"113.00","7.53","28.40","0.08862"
"113.50","7.57","28.43","0.08961"
"114.00","7.60","28.46","0.09058"
"114.50","7.63","28.48","0.09158"
"115.00","7.67","28.51","0.09256"
"115.50","7.70","28.53","0.09356"
"116.00","7.73","28.56","0.09455"
"116.50","7.77","28.58","0.09557"
"117.00","7.80","28.60","0.09656"
"117.50","7.83","28.63","0.09758"
"118.00","7.87","28.65","0.09858"
"118.50","7.90","28.67","0.09961"
"119.00","7.93","28.69","0.1006"
"119.50","7.97","28.71","0.1017"
"120.00","8.00","28.73","0.1027"
"120.50","8.03","28.74","0.1037"
"121.00","8.07","28.76","0.1048"
"121.50","8.10","28.77","0.1058"
"122.00","8.13","28.79","0.1069"
"122.50","8.17","28.81","0.1079"
"123.00","8.20","28.82","0.1090"
"123.50","8.23","28.84","0.1101"
"124.00","8.27","28.85","0.1111"
"124.50","8.30","28.86","0.1122"
"125.00","8.33","28.87","0.1133"
"125.50","8.37","28.88","0.1144"
"126.00","8.40","28.89","0.1155"
"126.50","8.43","28.90","0.1166"
"127.00","8.47","28.91","0.1177"
"127.50","8.50","28.92","0.1187"
"128.00","8.53","28.93","0.1198"
"128.50","8.57","28.94","0.1210"
"129.00","8.60","28.94","0.1221"
"129.50","8.63","28.95","0.1232"
"130.00","8.67","28.96","0.1243"
"130.50","8.70","28.96","0.1255"
"131.00","8.73","28.97","0.1266"
"131.50","8.77","28.97","0.1277"
"132.00","8.80","28.97","0.1289"
"132.50","8.83","28.98","0.1300"
"133.00","8.87","28.98","0.1312"
"133.50","8.90","28.98","0.1324"
"134.00","8.93","28.98","0.1335"
"134.50","8.97","28.98","0.1347"
"135.00","9.00","28.98","0.1359"
"135.50","9.03","28.98","0.1371"
"136.00","9.07","28.98","0.1383"
"136.50","9.10","28.97","0.1395"
"137.00","9.13","28.97","0.1407"
"137.50","9.17","28.97","0.1419"
"138.00","9.20","28.96","0.1431"
"138.50","9.23","28.96","0.1443"
"139.00","9.27","28.95","0.1456"
"139.50","9.30","28.94","0.1468"
"140.00","9.33","28.93","0.1480"
"140.50","9.37","28.92","0.1493"
"141.00","9.40","28.91","0.1505"
"141.50","9.43","28.90","0.1517"
"142.00","9.47","28.89","0.1530"
"142.50","9.50","28.88","0.1543"
"143.00","9.53","28.86","0.1556"
"143.50","9.57","28.84","0.1568"
"144.00","9.60","28.83","0.1581"
"144.50","9.63","28.81","0.1594"
"145.00","9.67","28.78","0.1607"
"145.50","9.70","28.76","0.1620"
"146.00","9.73","28.73","0.1633"
"146.50","9.77","28.71","0.1646"
"147.00","9.80","28.68","0.1659"
"147.50","9.83","28.65","0.1672"
"148.00","9.87","28.62","0.1685"
"148.50","9.90","28.59","0.1698"
"149.00","9.93","28.55","0.1711"
"149.50","9.97","28.51","0.1725"
"150.00","10.00","28.47","0.1738"
"150.50","10.03","28.43","0.1751"
"151.00","10.07","28.39","0.1765"
"151.50","10.10","28.34","0.1778"
"152.00","10.13","28.29","0.1791"
"152.50","10.17","28.25","0.1805"
"153.00","10.20","28.19","0.1818"
"153.50","10.23","28.14","0.1832"
"154.00","10.27","28.08","0.1845"
"154.50","10.30","28.03","0.1859"
"155.00","10.33","27.97","0.1872"
"155.50","10.37","27.91","0.1886"
"156.00","10.40","27.84","0.1899"
"156.50","10.43","27.78","0.1913"
"157.00","10.47","27.71","0.1926"
"157.50","10.50","27.65","0.1940"
"158.00","10.53","27.58","0.1954"
"158.50","10.57","27.51","0.1967"
"159.00","10.60","27.44","0.1981"
"159.50","10.63","27.36","0.1995"
"160.00","10.67","27.29","0.2008"
"160.50","10.70","27.21","0.2022"
"161.00","10.73","27.13","0.2036"
"161.50","10.77","27.05","0.2050"
"162.00","10.80","26.97","0.2063"
"162.50","10.83","26.88","0.2077"
"163.00","10.87","26.80","0.2091"
"163.50","10.90","26.71","0.2105"
"164.00","10.93","26.62","0.2119"
"164.50","10.97","26.53","0.2133"
"165.00","11.00","26.44","0.2146"
"165.50","11.03","26.34","0.2160"
"166.00","11.07","26.24","0.2174"
"166.50","11.10","26.15","0.2188"
"167.00","11.13","26.05","0.2202"
"167.50","11.17","25.95","0.2216"
"168.00","11.20","25.84","0.2230"
"168.50","11.23","25.73","0.2244"
"169.00","11.27","25.62","0.2258"
"169.50","11.30","25.51","0.2272"
"170.00","11.33","25.40","0.2286"
"170.50","11.37","25.28","0.2300"
"171.00","11.40","25.16","0.2314"
"171.50","11.43","25.04","0.2328"
"172.00","11.47","24.92","0.2342"
"172.50","11.50","24.78","0.2357"
"173.00","11.53","24.65","0.2371"
"173.50","11.57","24.51","0.2385"
"174.00","11.60","24.36","0.2400"
"174.50","11.63","24.20","0.2414"
"175.00","11.67","24.00","0.2429"
"175.50","11.70","-0.3857","0.2370"
"176.00","11.73","-0.003511","0.2531"
"176.50","11.77","-0.001371","0.2507"
"177.00","11.80","0.00003802","0.2508"
"177.50","11.83","0.0008859","0.2521"
"178.00","11.87","0.002122","0.2546"
"178.50","11.90","0.003274","0.2572"
"179.00","11.93","0.003258","0.2587"
"179.15","11.94","0.003885","0.2571"

File: Lab6/data/N02-AB-1045HR-0C.csv
[Shared Parameters]

Comment,Charpy Impact, 
Span,40.000,mm

[Shared Data]

Test Name,N02-AB-1045HR-0C,
Instrument,8250,
Operator,N02-AB,
Date,10/28/2024 4:54:17 PM,

[Step [1] Data]

Specimen ID,1045HR, 0C, NR 0.05mm,
Impact Height (Nominal),740.000,mm
Total Mass,12.751,kg
Width,6.700,mm
Thickness,9.480,mm
Start Velocity,3.779,m/s
Start Time,0.000,ms
Total Time,1.026,ms
Peak Force,17441.723,N
Total Energy,9.619,J

File: Lab6/data/N02-AB-1045HR-0C_1_Spec_1_Ch_1.csv (part 1 of 4)
[N02-AB-1045HR-0C]
[Specimen: 1]
[Channel: 1]

[Calculated Data]

Point ID,Time [ms],Force [N],Energy [J],Displacement [mm],Velocity [m/s],Voltage Ch1 [mV]
1,0.000000,-0.000000,0.000000,0.000000,3.779497,-0.878204
2,0.002000,113.050891,0.000427,0.007559,3.779507,0.086583
3,0.004000,321.760228,0.002071,0.015118,3.779493,1.867729
4,0.006000,672.507865,0.005828,0.022677,3.779435,4.861044
5,0.008000,1182.686246,0.012840,0.030236,3.779309,9.214956
6,0.010000,1878.384038,0.024408,0.037794,3.779088,15.152110
7,0.012000,2727.715092,0.041814,0.045352,3.778747,22.400384
8,0.014000,3695.894519,0.066086,0.052909,3.778262,30.662922
9,0.016000,4710.453799,0.097844,0.060465,3.777623,39.321270
10,0.018000,5696.025671,0.137151,0.068019,3.776826,47.732237
11,0.020000,6580.141615,0.183510,0.075572,3.775883,55.277369
12,0.022000,7278.738147,0.235832,0.083123,3.774816,61.239261
13,0.024000,7719.346749,0.292438,0.090671,3.773659,64.999458
14,0.026000,7864.283789,0.351236,0.098217,3.772457,66.236365
15,0.028000,7696.156823,0.409927,0.105761,3.771256,64.801553
16,0.030000,7261.345703,0.466328,0.113302,3.770103,61.090832
17,0.032000,6635.217690,0.518712,0.120841,3.769032,55.747394
18,0.034000,5904.735008,0.565970,0.128379,3.768068,49.513383
19,0.036000,5188.746031,0.607766,0.135914,3.767218,43.403063
20,0.038000,4533.630610,0.644389,0.143448,3.766475,37.812244
21,0.040000,3991.566081,0.676497,0.150980,3.765826,33.186212
22,0.042000,3574.147406,0.704986,0.158511,3.765253,29.623920
23,0.044000,3287.172066,0.730819,0.166041,3.764734,27.174845
24,0.046000,3092.956433,0.754837,0.173570,3.764253,25.517389
25,0.048000,2942.221911,0.777553,0.181098,3.763800,24.231006
26,0.050000,2774.094945,0.799067,0.188625,3.763371,22.796194
27,0.052000,2574.081830,0.819193,0.196151,3.762971,21.089263
28,0.054000,2298.701454,0.837529,0.203677,3.762609,18.739140
29,0.056000,1959.548780,0.853550,0.211202,3.762294,15.844777
30,0.058000,1634.889811,0.867073,0.218726,3.762032,13.074106
31,0.060000,1478.357807,0.878785,0.226250,3.761807,11.738246
32,0.062000,1603.003662,0.890376,0.233773,3.761585,12.801986
33,0.064000,2110.283302,0.904343,0.241296,3.761314,17.131161
34,0.066000,3008.892950,0.923597,0.248819,3.760932,24.799983
35,0.068000,4226.364085,0.950806,0.256340,3.760384,35.190001
36,0.070000,5658.342040,0.987972,0.263860,3.759628,47.410642
37,0.072000,7177.282219,1.036222,0.271378,3.758641,60.373426
38,0.074000,8678.829954,1.095809,0.278894,3.757418,73.187781
39,0.076000,10078.921760,1.166275,0.286408,3.755966,85.136302
40,0.078000,11328.279044,1.246661,0.293918,3.754307,95.798440
41,0.080000,12386.319436,1.335670,0.301425,3.752467,104.827860
42,0.082000,13250.144195,1.431843,0.308928,3.750476,112.199825
43,0.084000,13969.031913,1.533899,0.316427,3.748361,118.334883
44,0.086000,14545.881332,1.640751,0.323921,3.746144,123.257773
45,0.088000,15027.072305,1.751501,0.331411,3.743844,127.364304
46,0.090000,15424.199794,1.865469,0.338896,3.741476,130.753429
47,0.092000,15745.960023,1.982053,0.346377,3.739051,133.499362
48,0.094000,15945.973138,2.100512,0.353852,3.736585,135.206293
49,0.096000,15969.163065,2.219726,0.361323,3.734102,135.404198
50,0.098000,15803.934839,2.338331,0.368789,3.731629,133.994125
51,0.100000,15464.782165,2.454976,0.376250,3.729197,131.099762
52,0.102000,14986.489933,2.568499,0.383706,3.726828,127.017970
53,0.104000,14369.058143,2.677870,0.391157,3.724546,121.748746
54,0.106000,13713.942722,2.782436,0.398604,3.722363,116.157927
55,0.108000,13087.814710,2.882175,0.406047,3.720281,110.814489
56,0.110000,12510.965291,2.977385,0.413485,3.718293,105.891600
57,0.112000,12047.166763,3.068676,0.420920,3.716386,101.933498
58,0.114000,11774.685128,3.157185,0.428351,3.714538,99.608113
59,0.116000,11748.596460,3.244542,0.435778,3.712712,99.385470
60,0.118000,11913.824686,3.332372,0.443202,3.710876,100.795543
61,0.120000,12154.420172,3.421664,0.450622,3.709008,102.848809
62,0.122000,12290.660990,3.512307,0.458038,3.707111,104.011501
63,0.124000,12215.293729,3.603130,0.465450,3.705209,103.368310
64,0.126000,11881.938537,3.692393,0.472859,3.703338,100.523424
65,0.128000,11296.392896,3.778210,0.480263,3.701540,95.526320
66,0.130000,10574.606436,3.859149,0.487665,3.699845,89.366524
67,0.132000,9861.516200,3.934744,0.495063,3.698261,83.280942
68,0.134000,9304.957966,4.005612,0.502458,3.696778,78.531219
69,0.136000,8960.007811,4.073121,0.509850,3.695365,75.587381
70,0.138000,8907.830477,4.139137,0.517239,3.693983,75.142094
71,0.140000,9215.097001,4.206070,0.524626,3.692582,77.764337
72,0.142000,9847.022496,4.276444,0.532010,3.691106,83.157251
73,0.144000,10690.556068,4.352233,0.539390,3.689515,90.356049
74,0.146000,11592.064457,4.434425,0.546768,3.687787,98.049610
75,0.148000,12444.294252,4.523043,0.554141,3.685922,105.322623
76,0.150000,13195.068119,4.617522,0.561511,3.683931,111.729800
77,0.152000,13783.512502,4.716880,0.568877,3.681835,116.751642
78,0.154000,14192.234954,4.819851,0.576238,3.679660,120.239720
79,0.156000,14427.032959,4.925128,0.583596,3.677435,122.243509
80,0.158000,14542.982591,5.031631,0.590948,3.675183,123.233035
81,0.160000,14627.046074,5.138803,0.598296,3.672915,123.950441
82,0.162000,14780.679337,5.246781,0.605640,3.670628,125.261562
83,0.164000,15076.350898,5.356340,0.612979,3.668306,127.784852
84,0.166000,15540.149426,5.468614,0.620313,3.665925,131.742954
85,0.168000,16122.796327,5.584648,0.627642,3.663461,136.715320
86,0.170000,16711.240709,5.704892,0.634967,3.660906,141.737162
87,0.172000,17166.343015,5.828869,0.642286,3.658269,145.621049
88,0.174000,17433.027168,5.955396,0.649600,3.655575,147.896958
89,0.176000,17441.723391,6.082836,0.656908,3.652859,147.971173
90,0.178000,17180.836719,6.209261,0.664211,3.650164,145.744740
91,0.180000,16606.886040,6.332548,0.671509,3.647534,140.846589
92,0.182000,15821.327284,6.450791,0.678801,3.645010,134.142553
93,0.184000,14882.135265,6.562670,0.686089,3.642622,126.127397
94,0.186000,13905.259615,6.667500,0.693372,3.640384,117.790644
95,0.188000,13003.751227,6.765432,0.700651,3.638293,110.097083
96,0.190000,12290.660990,6.857436,0.707925,3.636329,104.011501
97,0.192000,11745.697720,6.944819,0.715196,3.634463,99.360731
98,0.194000,11371.760156,7.028818,0.722463,3.632670,96.169512
99,0.196000,11113.772225,7.110481,0.729727,3.630926,93.967817
100,0.198000,10902.164147,7.190401,0.736987,3.629219,92.161933
101,0.200000,10664.467401,7.268653,0.744244,3.627547,90.133406
102,0.202000,10331.112209,7.344798,0.751497,3.625920,87.288520
103,0.204000,9847.022496,7.417947,0.758748,3.624358,83.157251
104,0.206000,9281.768040,7.487263,0.765995,3.622877,78.333314
105,0.208000,8710.716102,7.552436,0.773239,3.621486,73.459901
106,0.210000,8258.512538,7.613879,0.780481,3.620174,69.600751
107,0.212000,7994.727125,7.672708,0.787720,3.618919,67.349581
108,0.214000,7968.638458,7.730468,0.794957,3.617687,67.126938
109,0.216000,8197.638981,7.788943,0.802191,3.616439,69.081250
110,0.218000,8580.272766,7.849608,0.809422,3.615143,72.346685
111,0.220000,9131.033518,7.913624,0.816651,3.613773,77.046931
112,0.222000,9797.743902,7.982014,0.823877,3.612308,82.736703
113,0.224000,10493.441694,8.055296,0.831100,3.610737,88.673856
114,0.226000,11093.481040,8.133222,0.838320,3.609063,93.794650
115,0.228000,11531.190900,8.214856,0.845536,3.607308,97.530109
116,0.230000,11806.571276,8.299021,0.852749,3.605498,99.880232
117,0.232000,11968.900761,8.384721,0.859958,3.603653,101.265568
118,0.234000,12070.356689,8.471328,0.867164,3.601787,102.131403
119,0.236000,12229.787433,8.558829,0.874366,3.599901,103.492000
120,0.238000,12510.965291,8.647869,0.881563,3.597980,105.891600
121,0.240000,12913.890262,8.739321,0.888757,3.596006,109.330201
122,0.242000,13421.169902,8.833995,0.895947,3.593960,113.659375
123,0.244000,13911.057097,8.932196,0.903133,3.591836,117.840120
124,0.246000,14369.058143,9.033742,0.910315,3.589638,121.748746
125,0.248000,14789.375559,9.138377,0.917492,3.587371,125.335776
126,0.250000,15102.439565,9.245575,0.924664,3.585046,128.007495
127,0.252000,15241.579124,9.354324,0.931832,3.582686,129.194926
128,0.254000,15177.806826,9.463271,0.938995,3.580320,128.650687
129,0.256000,14835.755412,9.570694,0.946153,3.577986,125.731587
130,0.258000,14163.247546,9.674420,0.953307,3.575731,119.992338
131,0.260000,13079.118487,9.771804,0.960456,3.573614,110.740275
132,0.262000,11554.380827,9.859813,0.967601,3.571702,97.728014
133,0.264000,9577.439601,9.935274,0.974743,3.570064,80.856604
134,0.266000,7200.472146,9.995162,0.981882,3.568768,60.571331
135,0.268000,4481.453276,10.036849,0.989019,3.567872,37.366957
136,0.270000,1666.775959,10.058784,0.996154,3.567409,13.346225
137,0.272000,-1040.647947,10.061018,1.003289,3.567380,-9.759195
138,0.274000,-3510.375109,10.044781,1.010424,3.567756,-30.836089
139,0.276000,-5629.354633,10.012169,1.017560,3.568493,-48.919668
140,0.278000,-7429.472670,9.965560,1.024698,3.569536,-64.282052
141,0.280000,-8861.450625,9.907398,1.031839,3.570834,-76.502692
142,0.282000,-9904.997313,9.840371,1.038982,3.572325,-85.408422
143,0.284000,-10594.897623,9.767122,1.046128,3.573952,-91.296098
144,0.286000,-10928.252815,9.690180,1.053278,3.575660,-94.140984
145,0.288000,-10768.822071,9.612580,1.060431,3.577381,-92.780387
146,0.290000,-10183.276429,9.537610,1.067587,3.579044,-87.783283
147,0.292000,-9284.666781,9.467919,1.074747,3.580590,-80.114460
148,0.294000,-8261.411279,9.405082,1.081909,3.581986,-71.381897
149,0.296000,-7159.889775,9.349834,1.089075,3.583215,-61.981405
150,0.298000,-6009.089678,9.302641,1.096242,3.584267,-52.160364
151,0.300000,-4727.846245,9.264153,1.103411,3.585129,-41.226107
152,0.302000,-3359.640587,9.235156,1.110582,3.585783,-29.549706
153,0.304000,-1823.307963,9.216570,1.117754,3.586209,-16.438493
154,0.306000,-139.139559,9.209532,1.124927,3.586382,-2.065635
155,0.308000,1594.307439,9.214751,1.132100,3.586288,12.727772
156,0.310000,3321.956956,9.232381,1.139272,3.585922,27.471702
157,0.312000,5014.821583,9.262273,1.146443,3.585288,41.918775
158,0.314000,6649.711394,9.304087,1.153613,3.584393,55.871085
159,0.316000,8142.562906,9.357100,1.160780,3.583252,68.611226
160,0.318000,9351.337819,9.419772,1.167945,3.581900,78.927029
161,0.320000,10160.086502,9.489645,1.175108,3.580389,85.828970
162,0.322000,10629.682512,9.564063,1.182267,3.578778,89.836548
163,0.324000,10754.328366,9.640574,1.189423,3.577121,90.900288
164,0.326000,10571.707696,9.716842,1.196575,3.575468,89.341785
165,0.328000,10093.415464,9.790713,1.203725,3.573867,85.259993
166,0.330000,9275.970558,9.859923,1.210871,3.572368,78.283838
167,0.332000,8217.930166,9.922407,1.218014,3.571015,69.254417
168,0.334000,6872.914435,9.976288,1.225155,3.569851,57.775921
169,0.336000,5156.859882,10.019228,1.232294,3.568928,43.130944
170,0.338000,3200.209842,10.049052,1.239431,3.568292,26.432700
171,0.340000,1188.483727,10.064711,1.246567,3.567967,9.264433
172,0.342000,-744.976386,10.066294,1.253703,3.567952,-7.235905
173,0.344000,-2623.360424,10.054275,1.260840,3.568236,-23.266219
174,0.346000,-4327.820014,10.029469,1.267977,3.568801,-37.812244
175,0.348000,-5829.367748,9.993215,1.275115,3.569617,-50.626599
176,0.350000,-7072.927551,9.947152,1.282255,3.570648,-61.239261
177,0.352000,-8203.436463,9.892595,1.289398,3.571866,-70.887135
178,0.354000,-9191.907076,9.830449,1.296543,3.573250,-79.322840
179,0.356000,-10012.250722,9.761812,1.303691,3.574775,-86.323733
180,0.358000,-10661.568661,9.687891,1.310842,3.576416,-91.865076
181,0.360000,-11163.050820,9.609817,1.317997,3.578148,-96.144773
182,0.362000,-11461.621122,9.528842,1.325155,3.579942,-98.692802
183,0.364000,-11539.887124,9.446477,1.332317,3.581765,-99.360731
184,0.366000,-11305.089119,9.364631,1.339482,3.583576,-97.356942
185,0.368000,-10768.822071,9.285509,1.346651,3.585327,-92.780387
186,0.370000,-9991.959537,9.211058,1.353823,3.586975,-86.150566
187,0.372000,-9067.261221,9.142680,1.360999,3.588489,-78.259100
188,0.374000,-7942.549791,9.081629,1.368177,3.589843,-68.660702
189,0.376000,-6675.800062,9.029144,1.375358,3.591009,-57.850136
190,0.378000,-5298.898182,8.986138,1.382541,3.591968,-46.099520
191,0.380000,-3710.388224,8.953774,1.389725,3.592694,-32.543021
192,0.382000,-2023.321078,8.933174,1.396911,3.593163,-18.145424
193,0.384000,-342.051415,8.924674,1.404098,3.593368,-3.797304
194,0.386000,1284.142174,8.928060,1.411284,3.593314,10.080791
195,0.388000,2701.626425,8.942381,1.418471,3.593021,22.177741
196,0.390000,3916.198820,8.966157,1.425656,3.592522,32.543021
197,0.392000,4930.758100,8.997936,1.432841,3.591847,41.201369
198,0.394000,5727.911820,9.036216,1.440024,3.591031,48.004357
199,0.396000,6261.280127,9.079264,1.447205,3.590110,52.556174
200,0.398000,6556.951688,9.125276,1.454384,3.589125,55.079464
201,0.400000,6693.192506,9.172826,1.461561,3.588105,56.242157
202,0.402000,6719.281173,9.220944,1.468736,3.587073,56.464800
203,0.404000,6591.736578,9.268685,1.475909,3.586049,55.376322
204,0.406000,6281.571312,9.314843,1.483081,3.585059,52.729341
205,0.408000,5800.380340,9.358152,1.490250,3.584131,48.622810
206,0.410000,5203.239735,9.397586,1.497417,3.583287,43.526754
207,0.412000,4397.389793,9.431985,1.504583,3.582554,36.649551
208,0.414000,3420.514143,9.459991,1.511748,3.581961,28.312799
209,0.416000,2269.714046,9.480372,1.518911,3.581534,18.491758
210,0.418000,1118.913948,9.492508,1.526074,3.581288,8.670717
211,0.420000,2.898740,9.496526,1.533236,3.581219,-0.853466
212,0.422000,-1145.002616,9.492436,1.540399,3.581329,-10.649768
213,0.424000,-2316.093899,9.480040,1.547562,3.581620,-20.643976
214,0.426000,-3452.400293,9.459378,1.554726,3.582092,-30.341326
215,0.428000,-4516.238166,9.430830,1.561890,3.582736,-39.420223
216,0.430000,-5475.721371,9.395027,1.569057,3.583539,-47.608547
217,0.432000,-6313.457462,9.352774,1.576225,3.584484,-54.757869
218,0.434000,-6971.471623,9.305147,1.583395,3.585545,-60.373426
219,0.436000,-7371.497854,9.253712,1.590567,3.586690,-63.787289
220,0.438000,-7530.928598,9.200252,1.597741,3.587878,-65.147886
221,0.440000,-7559.916006,9.146099,1.604918,3.589081,-65.395268
222,0.442000,-7493.244967,9.092063,1.612098,3.590281,-64.826291
223,0.444000,-7243.953259,9.039144,1.619280,3.591457,-62.698811
224,0.446000,-6762.762286,8.988832,1.626464,3.592575,-58.592280
225,0.448000,-6136.634273,8.942483,1.633650,3.593606,-53.248842
226,0.450000,-5498.911297,8.900665,1.640838,3.594538,-47.806452
227,0.452000,-4733.643726,8.863879,1.648028,3.595360,-41.275583
228,0.454000,-3808.945411,8.833163,1.655219,3.596050,-33.384117
229,0.456000,-2855.259688,8.809197,1.662412,3.596592,-25.245270
230,0.458000,-1898.675224,8.792098,1.669605,3.596984,-17.081684
231,0.460000,-889.913426,8.782067,1.676800,3.597223,-8.472812
232,0.462000,95.658446,8.779210,1.683994,3.597305,-0.061845
233,0.464000,1130.508911,8.783621,1.691189,3.597228,8.769670
234,0.466000,2055.207227,8.795080,1.698383,3.596998,16.661136
235,0.468000,2921.930726,8.812982,1.705577,3.596627,24.057839
236,0.470000,3808.945410,8.837189,1.712769,3.596119,31.627709
237,0.472000,4768.428615,8.868031,1.719961,3.595466,39.816033
238,0.474000,5693.126930,8.905640,1.727151,3.594665,47.707499
239,0.476000,6580.141615,8.949752,1.734339,3.593722,55.277369
240,0.478000,7336.712963,8.999758,1.741526,3.592650,61.734023
241,0.480000,7846.891344,9.054298,1.748710,3.591479,66.087936
242,0.482000,8084.588090,9.111506,1.755892,3.590249,68.116463
243,0.484000,8046.904459,9.169412,1.763071,3.589004,67.794867
244,0.486000,7803.410232,9.226289,1.770248,3.587780,65.716864
245,0.488000,7377.295335,9.280745,1.777422,3.586609,62.080357
246,0.490000,6733.774877,9.331349,1.784594,3.585522,56.588491
247,0.492000,5843.861452,9.376441,1.791764,3.584556,48.993882
248,0.494000,4724.947503,9.414321,1.798933,3.583746,39.444961
249,0.496000,3455.299033,9.443635,1.806099,3.583124,28.609657
250,0.498000,2165.359377,9.463774,1.813265,3.582703,17.601185
251,0.500000,950.786982,9.474938,1.820430,3.582478,7.235905
252,0.502000,-92.759706,9.478012,1.827595,3.582431,-1.669824
253,0.504000,-939.192019,9.474315,1.834760,3.582531,-8.893361
254,0.506000,-1585.611218,9.465269,1.841926,3.582749,-14.409965
255,0.508000,-2150.865674,9.451882,1.849091,3.583062,-19.233902
256,0.510000,-2585.676794,9.434909,1.856258,3.583453,-22.944623
257,0.512000,-2919.031986,9.415182,1.863425,3.583904,-25.789509
258,0.514000,-3081.361470,9.393676,1.870594,3.584394,-27.174845
259,0.516000,-3142.235027,9.371366,1.877763,3.584902,-27.694346
260,0.518000,-3104.551397,9.348971,1.884933,3.585411,-27.372750
261,0.520000,-2997.297987,9.327091,1.892105,3.585910,-26.457439
262,0.522000,-2805.981094,9.306280,1.899277,3.586384,-24.824722
263,0.524000,-2536.398200,9.287119,1.906450,3.586823,-22.524075
264,0.526000,-2182.751822,9.270192,1.913624,3.587213,-19.506022
265,0.528000,-1617.497367,9.256559,1.920799,3.587530,-14.682085
266,0.530000,-852.229795,9.247698,1.927974,3.587744,-8.151216
267,0.532000,92.759705,9.244974,1.935150,3.587823,-0.086583
268,0.534000,1084.129059,9.249196,1.942325,3.587750,8.373860
269,0.536000,2040.713523,9.260407,1.949500,3.587525,16.537445
270,0.538000,2971.209319,9.278386,1.956675,3.587151,24.478388
271,0.540000,3895.907634,9.303017,1.963849,3.586632,32.369854
272,0.542000,4794.517282,9.334183,1.971022,3.585970,40.038676
273,0.544000,5661.240781,9.371673,1.978193,3.585170,47.435380
274,0.546000,6374.331018,9.414817,1.985362,3.584246,53.520962
275,0.548000,6849.724509,9.462208,1.992530,3.583228,57.578016
276,0.550000,7061.332587,9.512047,1.999695,3.582157,59.383900
277,0.552000,7020.750216,9.562483,2.006858,3.581072,59.037566
278,0.554000,6754.066063,9.611805,2.014019,3.580011,56.761658
279,0.556000,6377.229759,9.658809,2.021178,3.579001,53.545700
280,0.558000,5925.026194,9.702833,2.028335,3.578056,49.686550
281,0.560000,5316.290626,9.743050,2.035491,3.577194,44.491541
282,0.562000,4556.820537,9.778365,2.042644,3.576439,38.010149
283,0.564000,3559.653702,9.807391,2.049796,3.575822,29.500230
284,0.566000,2405.954863,9.828722,2.056948,3.575374,19.654451
285,0.568000,1223.268617,9.841697,2.064098,3.575109,9.561290
286,0.570000,75.367260,9.846340,2.071248,3.575027,-0.235012
287,0.572000,-1002.964317,9.843024,2.078398,3.575119,-9.437600
288,0.574000,-1988.536189,9.832328,2.085549,3.575373,-17.848567
289,0.576000,-2916.133245,9.814791,2.092700,3.575778,-25.764771
290,0.578000,-3823.439115,9.790690,2.099852,3.576326,-33.507808
291,0.580000,-4733.643726,9.760083,2.107006,3.577016,-41.275583
292,0.582000,-5585.873521,9.723166,2.114160,3.577845,-48.548596
293,0.584000,-6284.470054,9.680690,2.121317,3.578796,-54.510487
294,0.586000,-6794.648435,9.633875,2.128476,3.579841,-58.864399
295,0.588000,-7142.497331,9.583974,2.135636,3.580954,-61.832976
296,0.590000,-7359.902891,9.532033,2.142800,3.582111,-63.688336
297,0.592000,-7394.687780,9.479172,2.149965,3.583288,-63.985194
298,0.594000,-7296.130593,9.426522,2.157133,3.584459,-63.144097
299,0.596000,-6985.965327,9.375320,2.164303,3.585599,-60.497117
300,0.598000,-6461.293243,9.327097,2.171475,3.586673,-56.019514
301,0.600000,-5751.101747,9.283290,2.178649,3.587651,-49.958670
302,0.602000,-4895.973211,9.245087,2.185825,3.588505,-42.660919
303,0.604000,-4006.059785,9.213140,2.193003,3.589223,-35.066311
304,0.606000,-3075.563989,9.187720,2.200182,3.589798,-27.125368
305,0.608000,-2098.688339,9.169145,2.207362,3.590223,-18.788616
306,0.610000,-1081.230319,9.157728,2.214543,3.590492,-10.105529
307,0.612000,-75.367261,9.153575,2.221724,3.590603,-1.521395
308,0.614000,863.824758,9.156406,2.228905,3.590561,6.493761
309,0.616000,1687.067145,9.165565,2.236086,3.590380,13.519392
310,0.618000,2397.258641,9.180229,2.243267,3.590079,19.580236
311,0.620000,2953.816874,9.199438,2.250446,3.589679,24.329959
312,0.622000,3400.222958,9.222245,2.257625,3.589201,28.139632
313,0.624000,3791.552965,9.248056,2.264803,3.588656,31.479281
314,0.626000,4064.034601,9.276245,2.271980,3.588060,33.804666
315,0.628000,4191.579196,9.305864,2.279155,3.587432,34.893144
316,0.630000,4188.680455,9.335925,2.286330,3.586794,34.868406
317,0.632000,4069.832082,9.365544,2.293503,3.586166,33.854142
318,0.634000,3797.350447,9.393754,2.300674,3.585569,31.528757
319,0.636000,3397.324217,9.419550,2.307845,3.585024,28.114894
320,0.638000,2869.753391,9.442016,2.315014,3.584552,23.612553
321,0.640000,2165.359377,9.460064,2.322183,3.584177,17.601185
322,0.642000,1345.015731,9.472645,2.329351,3.583921,10.600292
323,0.644000,431.912379,9.479013,2.336519,3.583802,2.807779
324,0.646000,-504.380900,9.478754,2.343687,3.583827,-5.182640
325,0.648000,-1400.091807,9.471928,2.350854,3.583996,-12.826725
326,0.650000,-2249.422861,9.458848,2.358023,3.584302,-20.074999
327,0.652000,-2979.905542,9.440103,2.365192,3.584731,-26.309010
328,0.654000,-3635.020963,9.416388,2.372362,3.585270,-31.899829
329,0.656000,-4258.250235,9.388086,2.379533,3.585909,-37.218529
330,0.658000,-4837.998395,9.355464,2.386705,3.586642,-42.166156
331,0.660000,-5307.594404,9.319071,2.393880,3.587457,-46.173735
332,0.662000,-5626.455892,9.279841,2.401055,3.588334,-48.894930
333,0.664000,-5782.987896,9.238895,2.408233,3.589248,-50.230789
334,0.666000,-5800.380340,9.197314,2.415412,3.590176,-50.379218
335,0.668000,-5710.519376,9.155982,2.422594,3.591099,-49.612336
336,0.670000,-5484.417593,9.115775,2.429777,3.591996,-47.682761
337,0.672000,-5180.049809,9.077464,2.436962,3.592852,-45.085257
338,0.674000,-4797.416024,9.041613,2.444148,3.593654,-41.819822
339,0.676000,-4266.946457,9.009035,2.451336,3.594385,-37.292743
340,0.678000,-3594.438592,8.980776,2.458526,3.595021,-31.553495
341,0.680000,-2869.753392,8.957536,2.465716,3.595548,-25.368961
342,0.682000,-2116.080784,8.939608,2.472908,3.595958,-18.937045
343,0.684000,-1321.825805,8.927245,2.480100,3.596247,-12.158795
344,0.686000,-513.077122,8.920646,2.487292,3.596411,-5.256854
345,0.688000,286.975339,8.919833,2.494485,3.596448,1.570872
346,0.690000,950.786982,8.924285,2.501678,3.596371,7.235905
347,0.692000,1478.357807,8.933020,2.508871,3.596200,11.738246
348,0.694000,1924.763891,8.945258,2.516063,3.595953,15.547920
349,0.696000,2292.903972,8.960424,2.523254,3.595642,18.689663
350,0.698000,2600.170497,8.978017,2.530445,3.595277,21.311906
351,0.700000,2936.424430,8.997921,2.537636,3.594863,24.181530
352,0.702000,3249.488436,9.020157,2.544825,3.594397,26.853249
353,0.704000,3579.944887,9.044703,2.552013,3.593881,29.673397
354,0.706000,3837.932818,9.071360,2.559200,3.593319,31.875091
355,0.708000,3971.274895,9.099419,2.566386,3.592726,33.013045
356,0.710000,3974.173636,9.127962,2.573571,3.592123,33.037783
357,0.712000,3846.629041,9.156053,2.580755,3.591529,31.949305
358,0.714000,3652.413407,9.182984,2.587937,3.590961,30.291850
359,0.716000,3374.134290,9.208214,2.595119,3.590429,27.916989
360,0.718000,2927.728207,9.230839,2.602299,3.589955,24.107316
361,0.720000,2368.271233,9.249851,2.609479,3.589559,19.332855
362,0.722000,1750.839443,9.264636,2.616657,3.589255,14.063631
363,0.724000,1101.521503,9.274874,2.623836,3.589051,8.522289
364,0.726000,449.304824,9.280440,2.631014,3.588949,2.956207
365,0.728000,-173.924448,9.281428,2.638192,3.588947,-2.362492
366,0.730000,-704.394015,9.278276,2.645370,3.589036,-6.889571
367,0.732000,-1205.876173,9.271419,2.652548,3.589205,-11.169269
368,0.734000,-1724.750776,9.260900,2.659727,3.589455,-15.597396
369,0.736000,-2226.232934,9.246718,2.666906,3.589784,-19.877094
370,0.738000,-2585.676794,9.229443,2.674086,3.590181,-22.944623
371,0.740000,-2791.487390,9.210137,2.681267,3.590622,-24.701031
372,0.742000,-2829.171021,9.189954,2.688448,3.591083,-25.022627
373,0.744000,-2776.993686,9.169820,2.695631,3.591542,-24.577340
374,0.746000,-2634.955387,9.150382,2.702814,3.591986,-23.365171
375,0.748000,-2362.473752,9.132430,2.709999,3.592398,-21.039786
376,0.750000,-1985.637448,9.116809,2.717184,3.592758,-17.823828
377,0.752000,-1495.750253,9.104301,2.724370,3.593051,-13.643083
378,0.754000,-823.242387,9.095969,2.731556,3.593252,-7.903835
379,0.756000,-11.594964,9.092969,2.738743,3.593338,-0.977156
380,0.758000,860.926017,9.096021,2.745929,3.593291,6.469023
381,0.760000,1672.573441,9.105124,2.753116,3.593111,13.395702
382,0.762000,2432.043530,9.119872,2.760302,3.592809,19.877094
383,0.764000,3110.348878,9.139783,2.767487,3.592394,25.665818
384,0.766000,3658.210889,9.164097,2.774671,3.591883,30.341326
385,0.768000,4116.211935,9.192019,2.781854,3.591293,34.249952
386,0.770000,4446.668386,9.222768,2.789036,3.590641,37.070100
387,0.772000,4722.048762,9.255686,2.796217,3.589941,39.420223
388,0.774000,4939.454322,9.290367,2.803396,3.589203,41.275583
389,0.776000,5081.492621,9.326330,2.810574,3.588437,42.487752
390,0.778000,5122.074992,9.362941,2.817750,3.587656,42.834086
391,0.780000,5116.277511,9.399669,2.824924,3.586873,42.784610
392,0.782000,5023.517805,9.436035,2.832097,3.586098,41.992989
393,0.784000,4875.682025,9.471531,2.839269,3.585341,40.731344
394,0.786000,4635.086538,9.505627,2.846439,3.584615,38.678079
395,0.788000,4298.832605,9.537648,2.853607,3.583933,35.808455
396,0.790000,3893.008893,9.567005,2.860774,3.583311,32.345115
397,0.792000,3336.450660,9.592909,2.867940,3.582763,27.595393
398,0.794000,2623.360423,9.614260,2.875105,3.582316,21.509811
399,0.796000,1803.016777,9.630116,2.882270,3.581988,14.508918
400,0.798000,887.014684,9.639752,2.889434,3.581797,6.691666
401,0.800000,-49.278594,9.642752,2.896597,3.581751,-1.298752
402,0.802000,-950.786983,9.639170,2.903761,3.581849,-8.992313
403,0.804000,-1768.231888,9.629431,2.910925,3.582081,-15.968468
404,0.806000,-2495.815829,9.614156,2.918089,3.582435,-22.177741
405,0.808000,-3104.551397,9.594091,2.925254,3.582894,-27.372750
406,0.810000,-3606.033555,9.570046,2.932421,3.583440,-31.652448
407,0.812000,-3968.376155,9.542901,2.939588,3.584054,-34.744715
408,0.814000,-4208.971641,9.513590,2.946757,3.584715,-36.797980
409,0.816000,-4310.427569,9.483048,2.953927,3.585402,-37.663815
410,0.818000,-4345.212459,9.452011,2.961099,3.586101,-37.960673
411,0.820000,-4269.845198,9.421113,2.968272,3.586796,-37.317481
412,0.822000,-4113.313195,9.391042,2.975446,3.587473,-35.981622
413,0.824000,-3890.110153,9.362327,2.982621,3.588121,-34.076785
414,0.826000,-3614.729777,9.335397,2.989798,3.588729,-31.726662
415,0.828000,-3226.298510,9.310844,2.996976,3.589285,-28.411752
416,0.830000,-2774.094946,9.289306,3.004155,3.589775,-24.552602
417,0.832000,-2252.321602,9.271261,3.011335,3.590189,-20.099737
418,0.834000,-1684.168405,9.257128,3.018516,3.590517,-15.251062
419,0.836000,-1098.622763,9.247136,3.025697,3.590755,-10.253958
420,0.838000,-510.178381,9.241359,3.032879,3.590901,-5.232116
421,0.840000,81.164742,9.239818,3.040061,3.590954,-0.185536
422,0.842000,602.938086,9.242275,3.047243,3.590920,4.267329
423,0.844000,1081.230318,9.248323,3.054424,3.590808,8.349122
424,0.846000,1527.636401,9.257690,3.061606,3.590623,12.158795
425,0.848000,1939.257595,9.270138,3.068787,3.590370,15.671610
426,0.850000,2284.207750,9.285301,3.075967,3.590059,18.615449
427,0.852000,2484.220865,9.302419,3.083147,3.589704,20.322380
428,0.854000,2594.373015,9.320649,3.090326,3.589326,21.262430
429,0.856000,2623.360423,9.339376,3.097504,3.588936,21.509811
430,0.858000,2542.195681,9.357914,3.104682,3.588551,20.817143
431,0.860000,2356.676270,9.375493,3.111859,3.588186,19.233902
432,0.862000,2113.182043,9.391531,3.119035,3.587855,17.155899
433,0.864000,1808.814259,9.405602,3.126210,3.587567,14.558394
434,0.866000,1362.408175,9.416979,3.133385,3.587338,10.748721
435,0.868000,849.331054,9.424913,3.140559,3.587184,6.370071
436,0.870000,266.684153,9.428916,3.147734,3.587116,1.397705
437,0.872000,-336.253933,9.428666,3.154908,3.587141,-3.747828
438,0.874000,-968.179427,9.423987,3.162082,3.587263,-9.140742
439,0.876000,-1588.509959,9.414815,3.169257,3.587483,-14.434704
440,0.878000,-2142.169451,9.401431,3.176432,3.587796,-19.159688
441,0.880000,-2597.271757,9.384426,3.183608,3.588187,-23.043576
442,0.882000,-2948.019394,9.364527,3.190785,3.588641,-26.036890
443,0.884000,-3197.311102,9.342472,3.197963,3.589143,-28.164370
444,0.886000,-3403.121699,9.318780,3.205142,3.589680,-29.920778
445,0.888000,-3585.742369,9.293690,3.212322,3.590248,-31.479281
446,0.890000,-3748.071854,9.267358,3.219503,3.590843,-32.864616
447,0.892000,-3861.122745,9.240032,3.226685,3.591459,-33.829404
448,0.894000,-3907.502598,9.212129,3.233869,3.592088,-34.225214
449,0.896000,-3878.515190,9.184158,3.241054,3.592718,-33.977833
450,0.898000,-3739.375632,9.156787,3.248240,3.593335,-32.790402
451,0.900000,-3507.476368,9.130745,3.255427,3.593923,-30.811351
452,0.902000,-3194.412362,9.106657,3.262615,3.594468,-28.139632
453,0.904000,-2832.069762,9.084994,3.269805,3.594961,-25.047365
454,0.906000,-2379.866197,9.066256,3.276995,3.595389,-21.188215
455,0.908000,-1811.713000,9.051185,3.284186,3.595737,-16.339540
456,0.910000,-1087.027800,9.040761,3.291378,3.595984,-10.155006
457,0.912000,-260.886672,9.035914,3.298570,3.596110,-3.104636
458,0.914000,640.621716,9.037280,3.305762,3.596099,4.588925
459,0.916000,1527.636401,9.045077,3.312954,3.595949,12.158795
460,0.918000,2365.372492,9.059075,3.320146,3.595663,19.308117
461,0.920000,3078.462729,9.078648,3.327337,3.595256,25.393699
462,0.922000,3684.299556,9.102960,3.334527,3.594745,30.563970
463,0.924000,4127.806898,9.131040,3.341716,3.594152,34.348905
464,0.926000,4348.111199,9.161501,3.348903,3.593507,36.229003
465,0.928000,4374.199866,9.192842,3.356090,3.592843,36.451646
466,0.930000,4162.591788,9.223511,3.363275,3.592193,34.645762
467,0.932000,3753.869335,9.251946,3.370458,3.591591,31.157685
468,0.934000,3252.387177,9.277108,3.377641,3.591062,26.877987
469,0.936000,2762.499982,9.298706,3.384823,3.590609,22.697242
470,0.938000,2330.587602,9.316993,3.392004,3.590230,19.011259
471,0.940000,1930.561372,9.332291,3.399184,3.589915,15.597396
472,0.942000,1536.332623,9.344736,3.406363,3.589663,12.233009
473,0.944000,1101.521503,9.354205,3.413542,3.589476,8.522289
474,0.946000,643.520457,9.360469,3.420721,3.589358,4.613663
475,0.948000,168.126966,9.363382,3.427900,3.589314,0.556608
476,0.950000,-330.456452,9.362799,3.435079,3.589347,-3.698352
477,0.952000,-785.558757,9.358793,3.442257,3.589454,-7.582239
478,0.954000,-1217.471136,9.351603,3.449437,3.589630,-11.268222
479,0.956000,-1603.003663,9.341479,3.456616,3.589871,-14.558394
480,0.958000,-2026.219819,9.328449,3.463796,3.590175,-18.170162
481,0.960000,-2443.638494,9.312401,3.470977,3.590546,-21.732454
482,0.962000,-2843.664725,9.293415,3.478158,3.590980,-25.146317
483,0.964000,-3133.538805,9.271950,3.485341,3.591468,-27.620131
484,0.966000,-3269.779622,9.248951,3.492524,3.591990,-28.782824
485,0.968000,-3295.868290,9.225365,3.499709,3.592525,-29.005467
486,0.970000,-3168.323694,9.202141,3.506894,3.593051,-27.916989
487,0.972000,-2930.626949,9.180226,3.514081,3.593549,-25.888461
488,0.974000,-2608.866720,9.160318,3.521268,3.594003,-23.142528
489,0.976000,-2220.435453,9.142961,3.528457,3.594402,-19.827618
490,0.978000,-1736.345739,9.128738,3.535646,3.594731,-15.696349
491,0.980000,-1113.116467,9.118494,3.542836,3.594975,-10.377649
492,0.982000,-356.545119,9.113211,3.550026,3.595109,-3.920995
493,0.984000,481.190972,9.113659,3.557216,3.595119,3.228327
494,0.986000,1350.813212,9.120245,3.564406,3.594995,10.649768
495,0.988000,2217.536711,9.133073,3.571596,3.594735,18.046472
496,0.990000,3046.576580,9.151995,3.578785,3.594342,25.121579
497,0.992000,3806.046669,9.176623,3.585973,3.593824,31.602971
498,0.994000,4478.554535,9.206394,3.593160,3.593194,37.342219
499,0.996000,5017.720324,9.240512,3.600346,3.592469,41.943513
500,0.998000,5333.683071,9.277695,3.607530,3.591676,44.639970
501,1.000000,5440.936480,9.316390,3.614712,3.590851,45.555281
502,1.002000,5374.265442,9.355221,3.621893,3.590023,44.986304
503,1.004000,5139.467437,9.392961,3.629073,3.589218,42.982515
504,1.006000,4811.909727,9.428675,3.636250,3.588457,40.187105
505,1.008000,4414.782237,9.461782,3.643426,3.587753,36.797980
506,1.010000,3994.464821,9.491950,3.650601,3.587113,33.210950
507,1.012000,3585.742369,9.519139,3.657775,3.586538,29.722873
508,1.014000,3185.716138,9.543423,3.664948,3.586027,26.309010
509,1.016000,2776.993686,9.564804,3.672119,3.585579,22.820932
510,1.018000,2365.372492,9.583242,3.679290,3.585195,19.308117
511,1.020000,1889.979001,9.598497,3.686460,3.584881,15.251062
512,1.022000,1324.724545,9.610021,3.693630,3.584648,10.427125
513,1.024000,634.824235,9.617046,3.700799,3.584514,4.539448
514,1.026000,-101.455928,9.618957,3.707968,3.584492,-1.744039

[Raw Data]

Point ID,Time [ms],Force [N],Voltage Ch1 [mV]
1,-3.756000,-143.487670,-1.224538
2,-3.754000,-146.386410,-1.249276
3,-3.752000,-157.981374,-1.348229
4,-3.750000,-163.778855,-1.397705
5,-3.748000,-169.576337,-1.447181
6,-3.746000,-146.386410,-1.249276
7,-3.744000,-134.791447,-1.150323
8,-3.742000,-140.588929,-1.199800
9,-3.740000,-143.487670,-1.224538
10,-3.738000,-152.183892,-1.298752
11,-3.736000,-178.272559,-1.521395
12,-3.734000,-172.475078,-1.471919
13,-3.732000,-175.373818,-1.496657
14,-3.730000,-163.778855,-1.397705
15,-3.728000,-166.677596,-1.422443
16,-3.726000,-149.285151,-1.274014
17,-3.724000,-152.183892,-1.298752
18,-3.722000,-152.183892,-1.298752
19,-3.720000,-184.070041,-1.570872
20,-3.718000,-186.968782,-1.595610
21,-3.716000,-175.373818,-1.496657
22,-3.714000,-160.880114,-1.372967
23,-3.712000,-155.082633,-1.323490
24,-3.710000,-143.487670,-1.224538
25,-3.708000,-155.082633,-1.323490
26,-3.706000,-160.880114,-1.372967
27,-3.704000,-175.373818,-1.496657
28,-3.702000,-163.778855,-1.397705
29,-3.700000,-166.677596,-1.422443
30,-3.698000,-160.880114,-1.372967
31,-3.696000,-152.183892,-1.298752
32,-3.694000,-163.778855,-1.397705
33,-3.692000,-163.778855,-1.397705
34,-3.690000,-175.373818,-1.496657
35,-3.688000,-163.778855,-1.397705
36,-3.686000,-157.981374,-1.348229
37,-3.684000,-160.880114,-1.372967
38,-3.682000,-157.981374,-1.348229
39,-3.680000,-163.778855,-1.397705
40,-3.678000,-169.576337,-1.447181
41,-3.676000,-175.373818,-1.496657
42,-3.674000,-146.386410,-1.249276
43,-3.672000,-143.487670,-1.224538
44,-3.670000,-152.183892,-1.298752
45,-3.668000,-172.475078,-1.471919
46,-3.666000,-169.576337,-1.447181
47,-3.664000,-166.677596,-1.422443
48,-3.662000,-146.386410,-1.249276
49,-3.660000,-128.993966,-1.100847
50,-3.658000,-128.993966,-1.100847
51,-3.656000,-149.285151,-1.274014
52,-3.654000,-189.867522,-1.620348
53,-3.652000,-189.867522,-1.620348
54,-3.650000,-184.070041,-1.570872
55,-3.648000,-166.677596,-1.422443
56,-3.646000,-137.690188,-1.175062
57,-3.644000,-120.297743,-1.026633
58,-3.642000,-123.196484,-1.051371
59,-3.640000,-143.487670,-1.224538
60,-3.638000,-169.576337,-1.447181
61,-3.636000,-198.563745,-1.694562
62,-3.634000,-186.968782,-1.595610
63,-3.632000,-160.880114,-1.372967
64,-3.630000,-126.095225,-1.076109
65,-3.628000,-120.297743,-1.026633
66,-3.626000,-143.487670,-1.224538
67,-3.624000,-175.373818,-1.496657
68,-3.622000,-186.968782,-1.595610
69,-3.620000,-178.272559,-1.521395
70,-3.618000,-160.880114,-1.372967
71,-3.616000,-137.690188,-1.175062
72,-3.614000,-120.297743,-1.026633
73,-3.612000,-137.690188,-1.175062
74,-3.610000,-155.082633,-1.323490
75,-3.608000,-186.968782,-1.595610
76,-3.606000,-195.665004,-1.669824
77,-3.604000,-169.576337,-1.447181
78,-3.602000,-143.487670,-1.224538
79,-3.600000,-137.690188,-1.175062
80,-3.598000,-146.386410,-1.249276
81,-3.596000,-155.082633,-1.323490
82,-3.594000,-169.576337,-1.447181
83,-3.592000,-163.778855,-1.397705
84,-3.590000,-178.272559,-1.521395
85,-3.588000,-163.778855,-1.397705
86,-3.586000,-146.386410,-1.249276
87,-3.584000,-123.196484,-1.051371
88,-3.582000,-140.588929,-1.199800
89,-3.580000,-169.576337,-1.447181
90,-3.578000,-178.272559,-1.521395
91,-3.576000,-181.171300,-1.546134
92,-3.574000,-169.576337,-1.447181
93,-3.572000,-152.183892,-1.298752
94,-3.570000,-137.690188,-1.175062
95,-3.568000,-143.487670,-1.224538
96,-3.566000,-155.082633,-1.323490
97,-3.564000,-157.981374,-1.348229
98,-3.562000,-160.880114,-1.372967
99,-3.560000,-169.576337,-1.447181
100,-3.558000,-166.677596,-1.422443
101,-3.556000,-157.981374,-1.348229
102,-3.554000,-149.285151,-1.274014
103,-3.552000,-143.487670,-1.224538
104,-3.550000,-163.778855,-1.397705
105,-3.548000,-172.475078,-1.471919
106,-3.546000,-175.373818,-1.496657
107,-3.544000,-163.778855,-1.397705
108,-3.542000,-163.778855,-1.397705
109,-3.540000,-163.778855,-1.397705
110,-3.538000,-163.778855,-1.397705
111,-3.536000,-152.183892,-1.298752
112,-3.534000,-157.981374,-1.348229
113,-3.532000,-152.183892,-1.298752
114,-3.530000,-143.487670,-1.224538
115,-3.528000,-143.487670,-1.224538
116,-3.526000,-152.183892,-1.298752
117,-3.524000,-160.880114,-1.372967
118,-3.522000,-166.677596,-1.422443
119,-3.520000,-172.475078,-1.471919
120,-3.518000,-175.373818,-1.496657
121,-3.516000,-169.576337,-1.447181
122,-3.514000,-157.981374,-1.348229
123,-3.512000,-143.487670,-1.224538
124,-3.510000,-140.588929,-1.199800
125,-3.508000,-143.487670,-1.224538
126,-3.506000,-163.778855,-1.397705
127,-3.504000,-172.475078,-1.471919
128,-3.502000,-178.272559,-1.521395
129,-3.500000,-175.373818,-1.496657
130,-3.498000,-163.778855,-1.397705
131,-3.496000,-152.183892,-1.298752
132,-3.494000,-146.386410,-1.249276
133,-3.492000,-160.880114,-1.372967
134,-3.490000,-175.373818,-1.496657
135,-3.488000,-166.677596,-1.422443
136,-3.486000,-163.778855,-1.397705
137,-3.484000,-137.690188,-1.175062
138,-3.482000,-143.487670,-1.224538
139,-3.480000,-149.285151,-1.274014
140,-3.478000,-155.082633,-1.323490
141,-3.476000,-163.778855,-1.397705
142,-3.474000,-172.475078,-1.471919
143,-3.472000,-166.677596,-1.422443
144,-3.470000,-169.576337,-1.447181
145,-3.468000,-160.880114,-1.372967
146,-3.466000,-149.285151,-1.274014
147,-3.464000,-157.981374,-1.348229
148,-3.462000,-178.272559,-1.521395
149,-3.460000,-157.981374,-1.348229
150,-3.458000,-149.285151,-1.274014
151,-3.456000,-131.892706,-1.125585
152,-3.454000,-137.690188,-1.175062
153,-3.452000,-160.880114,-1.372967
154,-3.450000,-163.778855,-1.397705
155,-3.448000,-178.272559,-1.521395
156,-3.446000,-175.373818,-1.496657
157,-3.444000,-166.677596,-1.422443
158,-3.442000,-160.880114,-1.372967
159,-3.440000,-155.082633,-1.323490
160,-3.438000,-149.285151,-1.274014
161,-3.436000,-160.880114,-1.372967
162,-3.434000,-175.373818,-1.496657
163,-3.432000,-184.070041,-1.570872
164,-3.430000,-175.373818,-1.496657
165,-3.428000,-163.778855,-1.397705
166,-3.426000,-137.690188,-1.175062
167,-3.424000,-137.690188,-1.175062
168,-3.422000,-149.285151,-1.274014
169,-3.420000,-166.677596,-1.422443
170,-3.418000,-166.677596,-1.422443
171,-3.416000,-163.778855,-1.397705
172,-3.414000,-146.386410,-1.249276
173,-3.412000,-134.791447,-1.150323
174,-3.410000,-146.386410,-1.249276
175,-3.408000,-157.981374,-1.348229
176,-3.406000,-172.475078,-1.471919
177,-3.404000,-178.272559,-1.521395
178,-3.402000,-178.272559,-1.521395
179,-3.400000,-160.880114,-1.372967
180,-3.398000,-146.386410,-1.249276
181,-3.396000,-137.690188,-1.175062
182,-3.394000,-143.487670,-1.224538
183,-3.392000,-172.475078,-1.471919
184,-3.390000,-181.171300,-1.546134
185,-3.388000,-189.867522,-1.620348
186,-3.386000,-169.576337,-1.447181
187,-3.384000,-152.183892,-1.298752
188,-3.382000,-137.690188,-1.175062
189,-3.380000,-143.487670,-1.224538
190,-3.378000,-169.576337,-1.447181
191,-3.376000,-201.462486,-1.719301
192,-3.374000,-192.766263,-1.645086
193,-3.372000,-166.677596,-1.422443
194,-3.370000,-131.892706,-1.125585
195,-3.368000,-126.095225,-1.076109
196,-3.366000,-140.588929,-1.199800
197,-3.364000,-163.778855,-1.397705
198,-3.362000,-189.867522,-1.620348
199,-3.360000,-198.563745,-1.694562
200,-3.358000,-181.171300,-1.546134
201,-3.356000,-152.183892,-1.298752
202,-3.354000,-131.892706,-1.125585
203,-3.352000,-117.399002,-1.001895
204,-3.350000,-146.386410,-1.249276
205,-3.348000,-189.867522,-1.620348
206,-3.346000,-204.361226,-1.744039
207,-3.344000,-184.070041,-1.570872
208,-3.342000,-157.981374,-1.348229
209,-3.340000,-131.892706,-1.125585
210,-3.338000,-126.095225,-1.076109
211,-3.336000,-140.588929,-1.199800
212,-3.334000,-163.778855,-1.397705
213,-3.332000,-186.968782,-1.595610
