Repository: nglaser3/NPRE432_Materials

## Compiling .tex files into pdf

Please follow the following steps (There is no make file for the reports in this repo):

1. pdflatex *.tex
2. pdflatex *.tex
3. biber *.tex
4. pdflatex *.tex

where * is the lab you are trying to compile

File: Lab6/data/N02-AB-1045HR-BW.csv
[Shared Parameters]

Comment,Charpy Impact, 
Span,40.000,mm

[Shared Data]

Test Name,N02-AB-1045HR-BW,
Instrument,8250,
Operator,N02-AB,
Date,10/28/2024 5:10:28 PM,

[Step [1] Data]

Specimen ID,1045HR, BW, NR 0.05mm,
Impact Height (Nominal),734.000,mm
Total Mass,12.751,kg
Width,6.000,mm
Thickness,9.000,mm
Start Velocity,3.777,m/s
Start Time,0.000,ms
Total Time,2.064,ms
Peak Force,12997.954,N
Total Energy,36.104,J

File: Lab6/data/N02-AB-1045HR-BW_1_Spec_1_Ch_1.csv (part 1 of 5)
[N02-AB-1045HR-BW]
[Specimen: 1]
[Channel: 1]

[Calculated Data]

Point ID,Time [ms],Force [N],Energy [J],Displacement [mm],Velocity [m/s],Voltage Ch1 [mV]
1,0.000000,0.000000,0.000000,0.000000,3.776671,-0.061845
2,0.002000,31.886149,0.000120,0.007553,3.776688,0.210274
3,0.004000,107.253410,0.000646,0.015107,3.776697,0.853466
4,0.006000,275.380376,0.002091,0.022660,3.776687,2.288278
5,0.008000,510.178381,0.005058,0.030213,3.776645,4.292067
6,0.010000,840.634832,0.010159,0.037767,3.776558,7.112215
7,0.012000,1263.850989,0.018107,0.045320,3.776413,10.723983
8,0.014000,1765.333147,0.029546,0.052872,3.776195,15.003681
9,0.016000,2324.790121,0.044990,0.060424,3.775894,19.778141
10,0.018000,2939.323171,0.064866,0.067976,3.775501,25.022627
11,0.020000,3588.641110,0.089510,0.075526,3.775008,30.563970
12,0.022000,4220.566604,0.118988,0.083076,3.774416,35.956884
13,0.024000,4823.504691,0.153120,0.090624,3.773726,41.102416
14,0.026000,5313.391886,0.191370,0.098170,3.772950,45.283162
15,0.028000,5690.228190,0.232882,0.105716,3.772107,48.499120
16,0.030000,5893.140046,0.276570,0.113259,3.771218,50.230789
17,0.032000,5927.924935,0.321144,0.120800,3.770311,50.527647
18,0.034000,5788.785377,0.365315,0.128340,3.769412,49.340216
19,0.036000,5510.506260,0.407902,0.135878,3.768545,46.965355
20,0.038000,5119.176252,0.447956,0.143414,3.767731,43.625706
21,0.040000,4693.061355,0.484922,0.150949,3.766981,39.989200
22,0.042000,4243.756531,0.518584,0.158482,3.766300,36.154789
23,0.044000,3840.831559,0.549031,0.166014,3.765685,32.716188
24,0.046000,3481.387700,0.576602,0.173545,3.765131,29.648658
25,0.048000,3156.728731,0.601594,0.181075,3.764630,26.877987
26,0.050000,2948.019393,0.624575,0.188604,3.764171,25.096841
27,0.052000,2814.677316,0.646265,0.196132,3.763738,23.958887
28,0.054000,2745.107537,0.667190,0.203659,3.763322,23.365171
29,0.056000,2719.018870,0.687752,0.211185,3.762913,23.142528
30,0.058000,2736.411315,0.708279,0.218710,3.762505,23.290957
31,0.060000,2765.398723,0.728979,0.226235,3.762093,23.538338
32,0.062000,2805.981094,0.749937,0.233759,3.761676,23.884672
33,0.064000,2858.158428,0.771243,0.241282,3.761251,24.329959
34,0.066000,3005.994209,0.793298,0.248804,3.760811,25.591604
35,0.068000,3269.779622,0.816899,0.256325,3.760338,27.842774
36,0.070000,3684.299556,0.843046,0.263845,3.759812,31.380328
37,0.072000,4249.554012,0.872874,0.271364,3.759210,36.204265
38,0.074000,4939.454322,0.907413,0.278882,3.758509,42.091942
39,0.076000,5655.443300,0.947230,0.286398,3.757697,48.202262
40,0.078000,6383.027241,0.992461,0.293912,3.756773,54.411535
41,0.080000,7041.041402,1.042885,0.301425,3.755740,60.027092
42,0.082000,7591.802154,1.097833,0.308935,3.754612,64.727338
43,0.084000,8026.613274,1.156465,0.316443,3.753407,68.438059
44,0.086000,8333.879799,1.217862,0.323949,3.752143,71.060301
45,0.088000,8507.804247,1.281043,0.331452,3.750842,72.544590
46,0.090000,8609.260175,1.345235,0.338952,3.749519,73.410425
47,0.092000,8678.829954,1.410046,0.346450,3.748183,74.004140
48,0.094000,8820.868253,1.475626,0.353945,3.746830,75.216309
49,0.096000,9064.362480,1.542626,0.361437,3.745447,77.294312
50,0.098000,9415.110117,1.611827,0.368927,3.744017,80.287627
51,0.100000,9855.718719,1.683962,0.376413,3.742526,84.047824
52,0.102000,10374.593322,1.759658,0.383897,3.740959,88.475951
53,0.104000,10867.379258,1.839106,0.391377,3.739312,92.681434
54,0.106000,11258.709266,1.921823,0.398854,3.737597,96.021083
55,0.108000,11510.899715,2.006906,0.406327,3.735831,98.173301
56,0.110000,11586.266976,2.093173,0.413797,3.734039,98.816492
57,0.112000,11487.709789,2.179311,0.421263,3.732249,97.975396
58,0.114000,11258.709266,2.264187,0.428726,3.730485,96.021083
59,0.116000,10957.240222,2.347044,0.436185,3.728762,93.448316
60,0.118000,10649.973698,2.427594,0.443641,3.727087,90.826074
61,0.120000,10360.099618,2.505884,0.451094,3.725459,88.352260
62,0.122000,10099.212946,2.582088,0.458543,3.723874,86.125828
63,0.124000,9870.212423,2.656436,0.465989,3.722328,84.171515
64,0.126000,9667.300567,2.729147,0.473432,3.720815,82.439845
65,0.128000,9435.401303,2.800211,0.480873,3.719336,80.460794
66,0.130000,9177.413371,2.869425,0.488310,3.717896,78.259100
67,0.132000,8832.463216,2.936371,0.495744,3.716503,75.315261
68,0.134000,8400.550837,3.000407,0.503176,3.715172,71.629279
69,0.136000,7887.473716,3.060909,0.510605,3.713914,67.250628
70,0.138000,7359.902890,3.117528,0.518032,3.712738,62.748287
71,0.140000,6826.534583,3.170191,0.525456,3.711645,58.196470
72,0.142000,6388.824722,3.219235,0.532878,3.710628,54.461011
73,0.144000,6113.444346,3.265621,0.540299,3.709667,52.110888
74,0.146000,6052.570790,3.310747,0.547717,3.708732,51.591387
75,0.148000,6197.507830,3.356174,0.555134,3.707791,52.828294
76,0.150000,6533.761762,3.403372,0.562548,3.706813,55.697918
77,0.152000,6988.864068,3.453491,0.569961,3.705772,59.581805
78,0.154000,7475.852522,3.507085,0.577371,3.704657,63.737813
79,0.156000,7884.574975,3.563981,0.584779,3.703472,67.225890
80,0.158000,8226.626389,3.623638,0.592185,3.702228,70.144990
81,0.160000,8458.525653,3.685399,0.599588,3.700939,72.124041
82,0.162000,8684.627436,3.748834,0.606989,3.699614,74.053616
83,0.164000,8913.627959,3.813928,0.614387,3.698254,76.007929
84,0.166000,9177.413371,3.880821,0.621782,3.696854,78.259100
85,0.168000,9502.072341,3.949862,0.629174,3.695409,81.029771
86,0.170000,9867.313682,4.021425,0.636563,3.693910,84.146776
87,0.172000,10305.023543,4.095924,0.643950,3.692347,87.882235
88,0.174000,10797.809478,4.173825,0.651333,3.690712,92.087719
89,0.176000,11276.101710,4.255275,0.658712,3.689000,96.169512
90,0.178000,11684.824163,4.339957,0.666089,3.687219,99.657589
91,0.180000,11957.305798,4.427108,0.673461,3.685385,101.982974
92,0.182000,12041.369281,4.515530,0.680830,3.683522,102.700380
93,0.184000,11881.938537,4.603630,0.688195,3.681666,101.339782
94,0.186000,11490.608530,4.689659,0.695557,3.679852,98.000134
95,0.188000,10913.759110,4.772085,0.702915,3.678115,93.077244
96,0.190000,10273.137394,4.849996,0.710269,3.676473,87.610116
97,0.192000,9638.313159,4.923185,0.717621,3.674931,82.192464
98,0.194000,9067.261221,4.991914,0.724969,3.673484,77.319050
99,0.196000,8638.247583,5.056943,0.732315,3.672115,73.657806
100,0.198000,8377.360911,5.119415,0.739658,3.670800,71.431374
101,0.200000,8261.411279,5.180482,0.746998,3.669514,70.441848
102,0.202000,8220.828908,5.240953,0.754336,3.668241,70.095514
103,0.204000,8197.638981,5.301170,0.761671,3.666973,69.897609
104,0.206000,8133.866684,5.361047,0.769004,3.665712,69.353370
105,0.208000,7991.828384,5.420149,0.776334,3.664467,68.141201
106,0.210000,7704.853045,5.477660,0.783661,3.663256,65.692126
107,0.212000,7264.244444,5.532487,0.790987,3.662101,61.931929
108,0.214000,6751.167322,5.583805,0.798310,3.661022,57.553278
109,0.216000,6232.292719,5.631332,0.805631,3.660023,53.125151
110,0.218000,5771.392932,5.675260,0.812950,3.659101,49.191787
111,0.220000,5417.746554,5.716198,0.820267,3.658244,46.173735
112,0.222000,5232.227143,5.755154,0.827583,3.657428,44.590494
113,0.224000,5238.024625,5.793444,0.834897,3.656626,44.639970
114,0.226000,5388.759146,5.832298,0.842210,3.655813,45.926353
115,0.228000,5638.050855,5.872605,0.849520,3.654968,48.053833
116,0.230000,5983.001010,5.915074,0.856829,3.654076,50.997672
117,0.232000,6354.039833,5.960149,0.864137,3.653128,54.164153
118,0.234000,6742.471100,6.007985,0.871442,3.652120,57.479064
119,0.236000,7110.611181,6.058571,0.878745,3.651054,60.620807
120,0.238000,7420.776447,6.111617,0.886046,3.649933,63.267788
121,0.240000,7716.448008,6.166858,0.893345,3.648766,65.791078
122,0.242000,8003.423348,6.224206,0.900641,3.647553,68.240154
123,0.244000,8310.689872,6.283703,0.907935,3.646293,70.862396
124,0.246000,8649.842546,6.345534,0.915226,3.644982,73.756759
125,0.248000,8991.893960,6.409826,0.922515,3.643618,76.675859
126,0.250000,9383.223968,6.476764,0.929801,3.642197,80.015507
127,0.252000,9812.237607,6.546663,0.937084,3.640711,83.676752
128,0.254000,10241.251245,6.619657,0.944363,3.639158,87.337996
129,0.256000,10618.087549,6.695550,0.951640,3.637542,90.553954
130,0.258000,10873.176739,6.773707,0.958914,3.635876,92.730910
131,0.260000,10954.341482,6.853051,0.966184,3.634184,93.423578
132,0.262000,10870.277998,6.932347,0.973450,3.632492,92.706172
133,0.264000,10647.074957,7.010491,0.980714,3.630824,90.801336
134,0.266000,10331.112210,7.086642,0.987974,3.629198,88.104879
135,0.268000,10000.655759,7.160414,0.995230,3.627623,85.284731
136,0.270000,9719.477901,7.231937,1.002484,3.626096,82.885131
137,0.272000,9490.477378,7.301580,1.009735,3.624610,80.930819
138,0.274000,9328.147893,7.369776,1.016983,3.623153,79.545483
139,0.276000,9226.691965,7.436990,1.024227,3.621718,78.679648
140,0.278000,9151.324704,7.503537,1.031470,3.620296,78.036456
141,0.280000,9087.552407,7.569554,1.038709,3.618885,77.492217
142,0.282000,9000.590183,7.635001,1.045945,3.617486,76.750073
143,0.284000,8864.349365,7.699615,1.053179,3.616105,75.587381
144,0.286000,8670.133732,7.763009,1.060409,3.614749,73.929925
145,0.288000,8441.133208,7.824851,1.067638,3.613427,71.975613
146,0.290000,8174.449055,7.884880,1.074863,3.612144,69.699704
147,0.292000,7901.967420,7.942940,1.082086,3.610902,67.374319
148,0.294000,7701.954304,7.999275,1.089307,3.609698,65.667387
149,0.296000,7606.295858,8.054525,1.096525,3.608517,64.851029
150,0.298000,7629.485785,8.109494,1.103741,3.607342,65.048934
151,0.300000,7754.131639,8.164979,1.110954,3.606155,66.112674
152,0.302000,7951.246013,8.221605,1.118166,3.604943,67.794867
153,0.304000,8229.525130,8.279926,1.125374,3.603694,70.169729
154,0.306000,8577.374026,8.340482,1.132580,3.602395,73.138305
155,0.308000,8968.704034,8.403677,1.139784,3.601039,76.477954
156,0.310000,9357.135301,8.469656,1.146984,3.599621,79.792864
157,0.312000,9719.477901,8.538310,1.154182,3.598145,82.885131
158,0.314000,10018.048203,8.609314,1.161377,3.596616,85.433160
159,0.316000,10252.846208,8.682204,1.168569,3.595046,87.436949
160,0.318000,10449.960582,8.756615,1.175757,3.593442,89.119142
161,0.320000,10684.758587,8.832544,1.182942,3.591804,91.122931
162,0.322000,10983.328890,8.910353,1.190124,3.590125,93.670960
163,0.324000,11334.076526,8.990456,1.197303,3.588394,96.664274
164,0.326000,11734.102757,9.073212,1.204478,3.586605,100.078137
165,0.328000,12131.230246,9.158785,1.211649,3.584752,103.467262
166,0.330000,12481.977883,9.246994,1.218817,3.582842,106.460577
167,0.332000,12745.763296,9.337356,1.225980,3.580883,108.711748
168,0.334000,12928.383966,9.429266,1.233140,3.578889,110.270250
169,0.336000,12997.953745,9.522027,1.240296,3.576875,110.863966
170,0.338000,12939.978929,9.614778,1.247448,3.574861,110.369203
171,0.340000,12760.257000,9.706627,1.254595,3.572865,108.835438
172,0.342000,12479.079142,9.796780,1.261739,3.570905,106.435839
173,0.344000,12166.015136,9.884762,1.268879,3.568992,103.764120
174,0.346000,11806.571277,9.970298,1.276015,3.567131,100.696591
175,0.348000,11473.216085,10.053319,1.283148,3.565325,97.851705
176,0.350000,11171.747042,10.134036,1.290277,3.563569,95.278939
177,0.352000,10916.657851,10.212731,1.297402,3.561856,93.101982
178,0.354000,10690.556069,10.289675,1.304524,3.560181,91.172408
179,0.356000,10426.770656,10.364839,1.311643,3.558545,88.921237
180,0.358000,10151.390280,10.438051,1.318758,3.556951,86.571114
181,0.360000,9838.326274,10.509139,1.325871,3.555403,83.899395
182,0.362000,9507.869823,10.577908,1.332980,3.553905,81.079247
183,0.364000,9154.223445,10.644218,1.340086,3.552461,78.061195
184,0.366000,8823.766994,10.708072,1.347190,3.551071,75.241047
185,0.368000,8533.892914,10.769699,1.354291,3.549729,72.767233
186,0.370000,8299.094909,10.829440,1.361389,3.548428,70.763444
187,0.372000,8133.866684,10.887741,1.368484,3.547159,69.353370
188,0.374000,8044.005719,10.945117,1.375577,3.545910,68.586488
189,0.376000,8052.701941,11.002184,1.382668,3.544667,68.660702
190,0.378000,8174.449055,11.059694,1.389756,3.543414,69.699704
191,0.380000,8374.462170,11.118323,1.396842,3.542136,71.406635
192,0.382000,8623.753879,11.178521,1.403925,3.540823,73.534115
193,0.384000,8893.336773,11.240534,1.411005,3.539469,75.834762
194,0.386000,9160.020927,11.304421,1.418082,3.538072,78.110671
195,0.388000,9389.021450,11.370035,1.425157,3.536637,80.064984
196,0.390000,9542.654712,11.436976,1.432229,3.535172,81.376105
197,0.392000,9647.009381,11.504800,1.439298,3.533687,82.266678
198,0.394000,9754.262791,11.573343,1.446364,3.532185,83.181989
199,0.396000,9922.389757,11.642830,1.453427,3.530661,84.616801
200,0.398000,10119.504131,11.713575,1.460486,3.529109,86.298995
201,0.400000,10325.314728,11.785711,1.467543,3.527525,88.055402
202,0.402000,10528.226584,11.859255,1.474596,3.525910,89.787072
203,0.404000,10739.834662,11.934227,1.481647,3.524261,91.592956
204,0.406000,10919.556592,12.010542,1.488693,3.522582,93.126721
205,0.408000,11023.911261,12.087821,1.495737,3.520881,94.017294
206,0.410000,11052.898669,12.165532,1.502777,3.519169,94.264675
207,0.412000,11003.620075,12.243134,1.509814,3.517459,93.844127
208,0.414000,10847.088072,12.319974,1.516847,3.515765,92.508267
209,0.416000,10620.986290,12.395433,1.523877,3.514101,90.578692
210,0.418000,10313.719765,12.468983,1.530903,3.512479,87.956450
211,0.420000,9997.757018,12.540311,1.537927,3.510905,85.259993
212,0.422000,9704.984197,12.609471,1.544947,3.509380,82.761441
213,0.424000,9426.705080,12.676597,1.551964,3.507899,80.386580
214,0.426000,9180.312112,12.741855,1.558978,3.506459,78.283838
215,0.428000,8960.007812,12.805451,1.565990,3.505056,76.403739
216,0.430000,8774.488400,12.867599,1.572999,3.503685,74.820498
217,0.432000,8571.576544,12.928363,1.580005,3.502344,73.088829
218,0.434000,8342.576021,12.987591,1.587008,3.501037,71.134516
219,0.436000,8072.993127,13.045053,1.594009,3.499770,68.833869
220,0.438000,7809.207714,13.100627,1.601007,3.498544,66.582698
221,0.440000,7551.219783,13.154357,1.608003,3.497359,64.381004
222,0.442000,7330.915482,13.206397,1.614997,3.496211,62.500906
223,0.444000,7142.497330,13.256991,1.621988,3.495096,60.892927
224,0.446000,6997.560290,13.306404,1.628977,3.494006,59.656020
225,0.448000,6933.787993,13.355073,1.635964,3.492933,59.111781
226,0.450000,6951.180437,13.403565,1.642949,3.491864,59.260210
227,0.452000,7064.231329,13.452497,1.649932,3.490785,60.224997
228,0.454000,7278.738148,13.502558,1.656912,3.489679,62.055619
229,0.456000,7554.118524,13.554311,1.663890,3.488536,64.405742
230,0.458000,7881.676234,13.608150,1.670866,3.487345,67.201152
231,0.460000,8232.423871,13.664335,1.677840,3.486101,70.194467
232,0.462000,8562.880322,13.722874,1.684810,3.484803,73.014614
233,0.464000,8881.741810,13.783653,1.691779,3.483454,75.735810
234,0.466000,9180.312112,13.846559,1.698744,3.482058,78.283838
235,0.468000,9455.692488,13.911437,1.705707,3.480616,80.633961
236,0.470000,9716.579160,13.978153,1.712667,3.479132,82.860393
237,0.472000,9965.870869,14.046616,1.719623,3.477608,84.987873
238,0.474000,10226.757541,14.116822,1.726577,3.476044,87.214306
239,0.476000,10505.036658,14.188870,1.733528,3.474437,89.589167
240,0.478000,10783.315774,14.262817,1.740475,3.472787,91.964028
241,0.480000,11047.101187,14.338611,1.747419,3.471095,94.215199
242,0.482000,11261.608006,14.416027,1.754359,3.469365,96.045821
243,0.484000,11450.026158,14.494802,1.761296,3.467604,97.653800
244,0.486000,11618.153125,14.574772,1.768229,3.465814,99.088612
245,0.488000,11705.115349,14.655585,1.775159,3.464005,99.830756
246,0.490000,11713.811571,14.736687,1.782085,3.462187,99.904970
247,0.492000,11615.254384,14.817436,1.789008,3.460378,99.063874
248,0.494000,11438.431195,14.897190,1.795927,3.458589,97.554847
249,0.496000,11223.924376,14.975550,1.802842,3.456831,95.724225
250,0.498000,11018.113779,15.052418,1.809754,3.455107,93.967817
251,0.500000,10835.493109,15.127906,1.816663,3.453412,92.409315
252,0.502000,10664.467402,15.202136,1.823568,3.451746,90.949764
253,0.504000,10502.137917,15.275181,1.830470,3.450106,89.564429
254,0.506000,10316.618506,15.346991,1.837369,3.448492,87.981188
255,0.508000,10073.124279,15.417289,1.844264,3.446913,85.903184
256,0.510000,9806.440125,15.485797,1.851156,3.445374,83.627276
257,0.512000,9560.047157,15.552508,1.858045,3.443874,81.524534
258,0.514000,9333.945375,15.617563,1.864932,3.442412,79.594959
259,0.516000,9122.337296,15.681084,1.871815,3.440984,77.789075
260,0.518000,8928.121663,15.743183,1.878696,3.439588,76.131620
261,0.520000,8774.488400,15.804060,1.885574,3.438220,74.820498
262,0.522000,8664.336250,15.864007,1.892449,3.436872,73.880449
263,0.524000,8615.057656,15.923383,1.899321,3.435536,73.459901
264,0.526000,8641.146324,15.982655,1.906191,3.434202,73.682544
265,0.528000,8751.298474,16.042373,1.913058,3.432858,74.622593
266,0.530000,8928.121663,16.103052,1.919922,3.431491,76.131620
267,0.532000,9165.818408,16.165128,1.926784,3.430092,78.160147
268,0.534000,9429.603821,16.228898,1.933642,3.428653,80.411318
269,0.536000,9690.490493,16.294440,1.940498,3.427173,82.637750
270,0.538000,9931.085979,16.361672,1.947351,3.425654,84.691016
271,0.540000,10160.086503,16.430481,1.954201,3.424098,86.645328
272,0.542000,10377.492063,16.500787,1.961047,3.422507,88.500689
273,0.544000,10580.403918,16.572499,1.967891,3.420883,90.232358
274,0.546000,10754.328366,16.645465,1.974731,3.419229,91.716647
275,0.548000,10945.645259,16.719643,1.981568,3.417547,93.349364
276,0.550000,11136.962152,16.795093,1.988401,3.415835,94.982081
277,0.552000,11319.582822,16.871781,1.995231,3.414093,96.540584
278,0.554000,11493.507270,16.949646,2.002057,3.412324,98.024872
279,0.556000,11632.646829,17.028539,2.008880,3.410530,99.212303
280,0.558000,11757.292683,17.108290,2.015700,3.408715,100.276042
281,0.560000,11835.558685,17.188690,2.022515,3.406884,100.943972
282,0.562000,11844.254907,17.269342,2.029327,3.405047,101.018187
283,0.564000,11815.267499,17.349883,2.036135,3.403211,100.770805
284,0.566000,11710.912830,17.429926,2.042940,3.401385,99.880232
285,0.568000,11542.785864,17.509000,2.049741,3.399581,98.445420
286,0.570000,11281.899192,17.586574,2.056538,3.397811,96.218988
287,0.572000,10963.037704,17.662139,2.063332,3.396086,93.497793
288,0.574000,10644.176216,17.735501,2.070123,3.394411,90.776597
289,0.576000,10336.909691,17.806703,2.076910,3.392785,88.154355
290,0.578000,10073.124279,17.875934,2.083694,3.391204,85.903184
291,0.580000,9786.148939,17.943266,2.090475,3.389666,83.454109
292,0.582000,9475.983674,18.008544,2.097253,3.388175,80.807128
293,0.584000,9113.641074,18.071516,2.104028,3.386737,77.714861
294,0.586000,8731.007288,18.131939,2.110800,3.385357,74.449426
295,0.588000,8339.677280,18.189718,2.117569,3.384038,71.109778
296,0.590000,7974.435940,18.244916,2.124336,3.382778,67.992772
297,0.592000,7638.182007,18.297720,2.131100,3.381573,65.123148
298,0.594000,7345.409186,18.348380,2.137862,3.380418,62.624596
299,0.596000,7096.117477,18.397191,2.144622,3.379305,60.497117
300,0.598000,6875.813177,18.444399,2.151379,3.378229,58.617018
301,0.600000,6733.774877,18.490368,2.158135,3.377181,57.404849
302,0.602000,6661.306357,18.535599,2.164888,3.376150,56.786396
303,0.604000,6701.888729,18.580708,2.171639,3.375122,57.132730
304,0.606000,6774.357249,18.626185,2.178389,3.374084,57.751183
305,0.608000,6904.800585,18.672332,2.185136,3.373031,58.864399
306,0.610000,7038.142661,18.719355,2.191881,3.371957,60.002354
307,0.612000,7177.282220,18.767281,2.198624,3.370862,61.189784
308,0.614000,7336.712964,18.816197,2.205364,3.369744,62.550382
309,0.616000,7501.941189,18.866191,2.212103,3.368599,63.960456
310,0.618000,7693.258082,18.917368,2.218839,3.367427,65.593173
311,0.620000,7901.967420,18.969875,2.225572,3.366224,67.374319
312,0.622000,8139.664165,19.023864,2.232303,3.364985,69.402846
313,0.624000,8391.854615,19.079482,2.239032,3.363709,71.555064
314,0.626000,8626.652620,19.136716,2.245758,3.362394,73.558853
315,0.628000,8858.551884,19.195496,2.252482,3.361042,75.537904
316,0.630000,9087.552407,19.255801,2.259202,3.359654,77.492217
317,0.632000,9319.451671,19.317629,2.265920,3.358230,79.471268
318,0.634000,9519.464786,19.380880,2.272635,3.356772,81.178200
319,0.636000,9655.705603,19.445233,2.279347,3.355288,82.340892
320,0.638000,9745.566568,19.510315,2.286056,3.353786,83.107775
321,0.640000,9774.553976,19.575767,2.292762,3.352275,83.355156
322,0.642000,9704.984197,19.641053,2.299465,3.350767,82.761441
323,0.644000,9571.642120,19.705630,2.306166,3.349275,81.623486
324,0.646000,9415.110117,19.769208,2.312863,3.347805,80.287627
325,0.648000,9273.071818,19.831759,2.319557,3.346359,79.075458
326,0.650000,9113.641074,19.893274,2.326248,3.344937,77.714861
327,0.652000,8957.109071,19.953707,2.332937,3.343539,76.379001
328,0.654000,8765.792178,20.012953,2.339622,3.342169,74.746284
329,0.656000,8559.981581,20.070847,2.346305,3.340830,72.989876
330,0.658000,8325.183576,20.127247,2.352986,3.339525,70.986087
331,0.660000,8075.891868,20.182008,2.359663,3.338259,68.858607
332,0.662000,7803.410232,20.235008,2.366339,3.337033,66.533222
333,0.664000,7554.118524,20.286247,2.373012,3.335848,64.405742
334,0.666000,7310.624297,20.335825,2.379682,3.334702,62.327739
335,0.668000,7070.028810,20.383773,2.386350,3.333594,60.274473
336,0.670000,6846.825769,20.430159,2.393017,3.332522,58.369637
337,0.672000,6684.496284,20.475245,2.399681,3.331480,56.984301
338,0.674000,6585.939097,20.519449,2.406342,3.330459,56.143204
339,0.676000,6548.255466,20.563185,2.413002,3.329449,55.821608
340,0.678000,6583.040356,20.606898,2.419660,3.328438,56.118466
341,0.680000,6658.407617,20.650965,2.426316,3.327420,56.761658
342,0.682000,6794.648434,20.695722,2.432970,3.326384,57.924350
343,0.684000,6983.066586,20.741544,2.439622,3.325323,59.532329
344,0.686000,7197.573405,20.788692,2.446271,3.324231,61.362951
345,0.688000,7452.662596,20.837384,2.452919,3.323101,63.539908
346,0.690000,7725.144231,20.887812,2.459564,3.321931,65.865292
347,0.692000,7997.625866,20.940033,2.466206,3.320717,68.190677
348,0.694000,8270.107501,20.994043,2.472846,3.319461,70.516062
349,0.696000,8525.196692,21.049783,2.479484,3.318164,72.693019
350,0.698000,8774.488400,21.107174,2.486119,3.316826,74.820498
351,0.700000,9055.666258,21.166301,2.492751,3.315448,77.220098
352,0.702000,9383.223968,21.227421,2.499381,3.314021,80.015507
353,0.704000,9713.680419,21.290694,2.506007,3.312543,82.835655
354,0.706000,10006.453240,21.356003,2.512631,3.311016,85.334207
355,0.708000,10238.352504,21.423018,2.519251,3.309448,87.313258
356,0.710000,10418.074434,21.491362,2.525869,3.307848,88.847023
357,0.712000,10542.720288,21.560680,2.532483,3.306223,89.910763
358,0.714000,10606.492586,21.630587,2.539093,3.304584,90.455002
359,0.716000,10638.378734,21.700775,2.545701,3.302938,90.727121
360,0.718000,10652.872438,21.771081,2.552305,3.301288,90.850812
361,0.720000,10626.783771,21.841314,2.558906,3.299639,90.628169
362,0.722000,10542.720288,21.911148,2.565504,3.297998,89.910763
363,0.724000,10360.099618,21.980069,2.572098,3.296378,88.352260
364,0.726000,10128.200354,22.047590,2.578689,3.294791,86.373209
365,0.728000,9904.997312,22.113580,2.585277,3.293240,84.468372
366,0.730000,9710.781679,22.178165,2.591862,3.291721,82.810917
367,0.732000,9539.755971,22.241518,2.598444,3.290231,81.351367
368,0.734000,9328.147893,22.303584,2.605023,3.288771,79.545483
369,0.736000,9093.349888,22.364155,2.611599,3.287345,77.541694
370,0.738000,8829.564476,22.423062,2.618173,3.285959,75.290523
371,0.740000,8516.500469,22.480049,2.624743,3.284619,72.618804
372,0.742000,8200.537722,22.534947,2.631311,3.283327,69.922347
373,0.744000,7916.461124,22.587855,2.637877,3.282083,67.498010
374,0.746000,7707.751786,22.639125,2.644440,3.280877,65.716864
375,0.748000,7548.321042,22.689170,2.651000,3.279700,64.356266
376,0.750000,7432.371410,22.738293,2.657558,3.278545,63.366741
377,0.752000,7304.826815,22.786602,2.664114,3.277409,62.278262
378,0.754000,7203.370887,22.834143,2.670668,3.276291,61.412428
379,0.756000,7156.991034,22.881184,2.677220,3.275184,61.016617
380,0.758000,7136.699849,22.927990,2.683769,3.274083,60.843450
381,0.760000,7174.383479,22.974838,2.690316,3.272980,61.165046
382,0.762000,7235.257036,23.021993,2.696861,3.271870,61.684547
383,0.764000,7325.118001,23.069624,2.703403,3.270747,62.451429
384,0.766000,7397.586521,23.117770,2.709944,3.269612,63.069883
385,0.768000,7472.953781,23.166382,2.716482,3.268466,63.713074
386,0.770000,7562.814746,23.215517,2.723018,3.267306,64.479957
387,0.772000,7704.853045,23.265392,2.729551,3.266128,65.692126
388,0.774000,7884.574975,23.316300,2.736082,3.264925,67.225890
389,0.776000,8078.790608,23.368409,2.742611,3.263693,68.883345
390,0.778000,8270.107501,23.421757,2.749137,3.262430,70.516062
391,0.780000,8429.538245,23.476227,2.755660,3.261140,71.876660
392,0.782000,8551.285359,23.531593,2.762181,3.259828,72.915662
393,0.784000,8664.336250,23.587701,2.768700,3.258498,73.880449
394,0.786000,8736.804770,23.644391,2.775215,3.257153,74.498903
395,0.788000,8797.678327,23.701492,2.781728,3.255797,75.018404
396,0.790000,8806.374549,23.758795,2.788238,3.254436,75.092618
397,0.792000,8728.108548,23.815848,2.794746,3.253081,74.424688
398,0.794000,8554.184100,23.872057,2.801251,3.251745,72.940400
399,0.796000,8301.993650,23.926858,2.807753,3.250443,70.788182
400,0.798000,8049.803200,23.979999,2.814253,3.249180,68.635964
401,0.800000,7838.195122,24.031612,2.820750,3.247953,66.830080
402,0.802000,7649.776970,24.081907,2.827244,3.246758,65.222101
403,0.804000,7475.852522,24.131008,2.833737,3.245592,63.737813
404,0.806000,7281.636889,24.178896,2.840227,3.244454,62.080357
405,0.808000,7072.927551,24.225461,2.846715,3.243348,60.299211
406,0.810000,6843.927028,24.270591,2.853200,3.242276,58.344899
407,0.812000,6600.432801,24.314174,2.859684,3.241241,56.266895
408,0.814000,6345.343610,24.356128,2.866165,3.240246,54.089939
409,0.816000,6072.861975,24.396361,2.872645,3.239291,51.764554
410,0.818000,5820.671526,24.434882,2.879123,3.238378,49.612336
411,0.820000,5565.582335,24.471750,2.885598,3.237505,47.435380
412,0.822000,5301.796922,24.506929,2.892073,3.236672,45.184209
413,0.824000,5043.808991,24.540410,2.898545,3.235880,42.982515
414,0.826000,4806.112246,24.572280,2.905016,3.235128,40.953988
415,0.828000,4629.289057,24.602801,2.911486,3.234407,39.444961
416,0.830000,4493.048239,24.632303,2.917954,3.233711,38.282269
417,0.832000,4466.959572,24.661274,2.924421,3.233028,38.059625
418,0.834000,4524.934388,24.690342,2.930886,3.232343,38.554388
419,0.836000,4669.871428,24.720060,2.937350,3.231641,39.791295
420,0.838000,4846.694617,24.750811,2.943812,3.230915,41.300321
421,0.840000,5023.517806,24.782697,2.950274,3.230160,42.809348
422,0.842000,5203.239735,24.815727,2.956733,3.229378,44.343112
423,0.844000,5391.657887,24.849937,2.963191,3.228566,45.951091
424,0.846000,5582.974780,24.885365,2.969647,3.227725,47.583808
425,0.848000,5759.797969,24.921971,2.976102,3.226855,49.092835
426,0.850000,5951.114862,24.959755,2.982555,3.225956,50.725552
427,0.852000,6136.634273,24.998744,2.989006,3.225028,52.308793
428,0.854000,6339.546129,25.038974,2.995455,3.224069,54.040463
429,0.856000,6504.774354,25.080379,3.001902,3.223082,55.450536
430,0.858000,6649.711394,25.122770,3.008347,3.222070,56.687443
431,0.860000,6783.053471,25.166044,3.014790,3.221036,57.825398
432,0.862000,6945.382956,25.210256,3.021231,3.219979,59.210733
433,0.864000,7096.117477,25.255462,3.027670,3.218897,60.497117
434,0.866000,7243.953258,25.301613,3.034107,3.217792,61.758762
435,0.868000,7348.307927,25.348560,3.040541,3.216667,62.649335
436,0.870000,7394.687780,25.395975,3.046973,3.215531,63.045145
437,0.872000,7394.687780,25.443522,3.053403,3.214390,63.045145
438,0.874000,7359.902890,25.490941,3.059831,3.213253,62.748287
439,0.876000,7310.624297,25.538073,3.066256,3.212122,62.327739
440,0.878000,7212.067109,25.584713,3.072679,3.211003,61.486642
441,0.880000,7090.319996,25.630630,3.079100,3.209901,60.447640
442,0.882000,6925.091770,25.675611,3.085519,3.208821,59.037566
443,0.884000,6762.762285,25.719526,3.091936,3.207767,57.652231
444,0.886000,6574.344133,25.762301,3.098350,3.206741,56.044252
445,0.888000,6383.027241,25.803846,3.104763,3.205744,54.411535
446,0.890000,6209.102793,25.844207,3.111173,3.204776,52.927246
447,0.892000,6017.785900,25.883386,3.117582,3.203837,51.294529
448,0.894000,5858.355156,25.921430,3.123989,3.202925,49.933932
449,0.896000,5681.531967,25.958386,3.130394,3.202040,48.424905
450,0.898000,5522.101223,25.994256,3.136797,3.201181,47.064308
451,0.900000,5403.252850,26.029225,3.143198,3.200344,46.050044
452,0.902000,5333.683071,26.063583,3.149598,3.199521,45.456329
453,0.904000,5301.796922,26.097607,3.155996,3.198707,45.184209
454,0.906000,5324.986849,26.131595,3.162393,3.197893,45.382114
455,0.908000,5423.544036,26.165963,3.168788,3.197070,46.223211
456,0.910000,5574.278558,26.201119,3.175181,3.196227,47.509594
457,0.912000,5713.418116,26.237192,3.181573,3.195361,48.697025
458,0.914000,5838.063970,26.274098,3.187963,3.194475,49.760765
459,0.916000,5936.621158,26.311706,3.194351,3.193571,50.601861
460,0.918000,6069.963234,26.350045,3.200737,3.192649,51.739816
461,0.920000,6203.305311,26.389223,3.207121,3.191706,52.877770
462,0.922000,6336.647388,26.429241,3.213504,3.190742,54.015724
463,0.924000,6478.685687,26.470125,3.219884,3.189757,55.227893
464,0.926000,6646.812653,26.511985,3.226263,3.188747,56.662705
465,0.928000,6788.850953,26.554821,3.232639,3.187713,57.874874
466,0.930000,6936.686733,26.598567,3.239014,3.186656,59.136519
467,0.932000,7084.522514,26.643240,3.245386,3.185576,60.398164
468,0.934000,7267.143185,26.688950,3.251756,3.184470,61.956667
469,0.936000,7449.763855,26.735808,3.258124,3.183336,63.515169
470,0.938000,7638.182007,26.783829,3.264489,3.182172,65.123148
471,0.940000,7780.220306,26.832883,3.270852,3.180982,66.335317
472,0.942000,7867.182530,26.882648,3.277213,3.179775,67.077461
473,0.944000,7913.562383,26.932818,3.283571,3.178557,67.473271
474,0.946000,7919.359864,26.983134,3.289927,3.177335,67.522748
475,0.948000,7872.980012,27.033302,3.296281,3.176116,67.126938
476,0.950000,7757.030380,27.082935,3.302632,3.174910,66.137412
477,0.952000,7603.397117,27.131694,3.308980,3.173725,64.826291
478,0.954000,7406.282743,27.179322,3.315327,3.172567,63.144097
479,0.956000,7183.079701,27.225600,3.321671,3.171443,61.239261
480,0.958000,6948.281697,27.270409,3.328012,3.170354,59.235472
481,0.960000,6759.863545,27.313861,3.334352,3.169298,57.627493
482,0.962000,6591.736578,27.356170,3.340690,3.168271,56.192681
483,0.964000,6406.217167,27.397345,3.347025,3.167271,54.609440
484,0.966000,6177.216644,27.437194,3.353359,3.166304,52.655127
485,0.968000,5925.026194,27.475508,3.359691,3.165374,50.502909
486,0.970000,5658.342041,27.512168,3.366020,3.164486,48.227000
487,0.972000,5420.645295,27.547223,3.372348,3.163636,46.198473
488,0.974000,5206.138476,27.580838,3.378675,3.162823,44.367851
489,0.976000,5014.821583,27.613161,3.385000,3.162041,42.735133
490,0.978000,4837.998395,27.644313,3.391323,3.161287,41.226107
491,0.980000,4684.365132,27.674412,3.397645,3.160560,39.914986
492,0.982000,4571.314241,27.703662,3.403965,3.159854,38.950198
493,0.984000,4475.655795,27.732246,3.410284,3.159164,38.133840
494,0.986000,4411.883497,27.760320,3.416602,3.158487,37.589601
495,0.988000,4408.984756,27.788178,3.422918,3.157815,37.564863
496,0.990000,4466.959572,27.816203,3.429233,3.157138,38.059625
497,0.992000,4585.807945,27.844781,3.435547,3.156448,39.073889
498,0.994000,4701.757577,27.874093,3.441859,3.155739,40.063415
499,0.996000,4809.010987,27.904103,3.448170,3.155013,40.978726
500,0.998000,4939.454322,27.934856,3.454479,3.154268,42.091942
501,1.000000,5049.606473,27.966361,3.460787,3.153504,43.031991
502,1.002000,5151.062401,27.998524,3.467093,3.152724,43.897826
503,1.004000,5246.720847,28.031302,3.473398,3.151928,44.714184
504,1.006000,5362.670479,28.064737,3.479701,3.151115,45.703710
505,1.008000,5510.506260,28.098995,3.486002,3.150282,46.965355
506,1.010000,5629.354633,28.134084,3.492302,3.149428,47.979619
507,1.012000,5719.215598,28.169821,3.498600,3.148558,48.746501
508,1.014000,5800.380340,28.206086,3.504896,3.147674,49.439169
509,1.016000,5867.051378,28.242806,3.511191,3.146779,50.008146
510,1.018000,5887.342564,28.279789,3.517483,3.145876,50.181313
511,1.020000,5893.140046,28.316844,3.523774,3.144972,50.230789
512,1.022000,5893.140046,28.353906,3.530063,3.144067,50.230789
513,1.024000,5875.747601,28.390903,3.536350,3.143164,50.082360
514,1.026000,5806.177822,28.427616,3.542636,3.142267,49.488645
515,1.028000,5664.139522,28.463653,3.548919,3.141388,48.276476
516,1.030000,5498.911297,28.498716,3.555201,3.140532,46.866402
517,1.032000,5345.278034,28.532768,3.561482,3.139701,45.555281
518,1.034000,5174.252327,28.565792,3.567760,3.138895,44.095731
519,1.036000,5009.024102,28.597753,3.574037,3.138116,42.685657
520,1.038000,4788.719801,28.628495,3.580313,3.137368,40.805559
521,1.040000,4588.706686,28.657913,3.586587,3.136652,39.098627
522,1.042000,4377.098607,28.686032,3.592859,3.135968,37.292743
523,1.044000,4168.389270,28.712828,3.599131,3.135318,35.511597
524,1.046000,3991.566081,28.738409,3.605401,3.134697,34.002571
525,1.048000,3846.629041,28.762978,3.611669,3.134102,32.765664
526,1.050000,3707.489483,28.786651,3.617937,3.133529,31.578233
527,1.052000,3562.552443,28.809430,3.624204,3.132979,30.341326
528,1.054000,3426.311625,28.831324,3.630469,3.132450,29.178634
529,1.056000,3333.551920,28.852497,3.636733,3.131940,28.387013
530,1.058000,3278.475844,28.873204,3.642997,3.131441,27.916989
531,1.060000,3284.273326,28.893753,3.649259,3.130946,27.966465
532,1.062000,3319.058216,28.914426,3.655521,3.130448,28.263323
533,1.064000,3374.134291,28.935377,3.661781,3.129942,28.733347
534,1.066000,3466.893996,28.956787,3.668040,3.129425,29.524968
535,1.068000,3588.641110,28.978865,3.674299,3.128892,30.563970
536,1.070000,3719.084446,29.001728,3.680556,3.128338,31.677186
537,1.072000,3875.616449,29.025485,3.686812,3.127762,33.013045
538,1.074000,4049.540897,29.050270,3.693067,3.127160,34.497333
539,1.076000,4223.465345,29.076139,3.699321,3.126531,35.981622
540,1.078000,4411.883497,29.103135,3.705573,3.125874,37.589601
541,1.080000,4606.099131,29.131321,3.711824,3.125186,39.247056
542,1.082000,4797.416023,29.160705,3.718074,3.124468,40.879773
543,1.084000,4988.732916,29.191278,3.724322,3.123720,42.512490
544,1.086000,5153.961142,29.222957,3.730569,3.122944,43.922564
545,1.088000,5324.986849,29.255677,3.736814,3.122142,45.382114
546,1.090000,5472.822630,29.289385,3.743057,3.121315,46.643759
547,1.092000,5580.076039,29.323880,3.749299,3.120468,47.559070
548,1.094000,5649.645818,29.358917,3.755539,3.119607,48.152786
549,1.096000,5701.823153,29.394324,3.761777,3.118736,48.598072
550,1.098000,5739.506783,29.430002,3.768014,3.117858,48.919668
551,1.100000,5777.190414,29.465904,3.774249,3.116975,49.241264
552,1.102000,5768.494191,29.501887,3.780482,3.116089,49.167049
553,1.104000,5748.203006,29.537769,3.786713,3.115205,48.993882
554,1.106000,5690.228190,29.573397,3.792943,3.114328,48.499120
555,1.108000,5597.468484,29.608545,3.799170,3.113462,47.707499
556,1.110000,5469.923889,29.642999,3.805396,3.112614,46.619021
557,1.112000,5316.290626,29.676568,3.811621,3.111788,45.307900
558,1.114000,5185.847290,29.709244,3.817844,3.110984,44.194684
559,1.116000,5052.505214,29.741091,3.824065,3.110200,43.056729
560,1.118000,4898.871951,29.772038,3.830284,3.109439,41.745608
561,1.120000,4733.643726,29.801986,3.836503,3.108704,40.335534
562,1.122000,4551.023055,29.830847,3.842719,3.107995,38.777031
563,1.124000,4385.794830,29.858619,3.848935,3.107314,37.366957
564,1.126000,4255.351494,29.885467,3.855149,3.106656,36.253741
565,1.128000,4136.503121,29.911535,3.861361,3.106017,35.239478
566,1.130000,4058.237119,29.936986,3.867573,3.105394,34.571548
567,1.132000,4011.857267,29.962044,3.873783,3.104781,34.175738
568,1.134000,3994.464822,29.986899,3.879992,3.104173,34.027309
569,1.136000,3982.869859,30.011660,3.886200,3.103567,33.928356
570,1.138000,3988.667340,30.036398,3.892406,3.102961,33.977833
571,1.140000,3994.464822,30.061167,3.898611,3.102355,34.027309
572,1.142000,4032.148452,30.086066,3.904815,3.101745,34.348905
573,1.144000,4075.629564,30.111211,3.911018,3.101128,34.719977
574,1.146000,4133.604380,30.136667,3.917220,3.100504,35.214739
575,1.148000,4211.870382,30.162539,3.923420,3.099869,35.882669
576,1.150000,4319.123791,30.188981,3.929619,3.099220,36.797980
577,1.152000,4452.465868,30.216163,3.935817,3.098552,37.935935
578,1.154000,4588.706686,30.244175,3.942014,3.097862,39.098627
579,1.156000,4701.757577,30.272952,3.948209,3.097153,40.063415
580,1.158000,4817.707209,30.302432,3.954402,3.096426,41.052940
581,1.160000,4936.555582,30.332631,3.960594,3.095681,42.067204
582,1.162000,5058.302695,30.363568,3.966785,3.094917,43.106206
583,1.164000,5159.758623,30.395188,3.972974,3.094135,43.972040
584,1.166000,5275.708255,30.427473,3.979161,3.093336,44.961566
585,1.168000,5362.670479,30.460377,3.985347,3.092521,45.703710
586,1.170000,5397.455369,30.493648,3.991532,3.091697,46.000568
587,1.172000,5400.354110,30.527027,3.997714,3.090870,46.025306
588,1.174000,5333.683071,30.560200,4.003895,3.090048,45.456329
589,1.176000,5240.923366,30.592872,4.010074,3.089238,44.664708
590,1.178000,5136.568697,30.624927,4.016252,3.088444,43.774135
591,1.180000,5035.112769,30.656337,4.022428,3.087666,42.908300
592,1.182000,4927.859359,30.687096,4.028603,3.086904,41.992989
593,1.184000,4774.226097,30.717042,4.034776,3.086163,40.681868
594,1.186000,4614.795353,30.746015,4.040947,3.085446,39.321270
595,1.188000,4426.377201,30.773908,4.047118,3.084756,37.713291
596,1.190000,4226.364086,30.800596,4.053286,3.084098,36.006360
597,1.192000,4023.452230,30.826037,4.059454,3.083470,34.274690
598,1.194000,3829.236596,30.850248,4.065620,3.082874,32.617235
599,1.196000,3652.413407,30.873311,4.071786,3.082307,31.108209
600,1.198000,3446.602811,30.895191,4.077950,3.081770,29.351801
601,1.200000,3234.994732,30.915780,4.084113,3.081265,27.545917
602,1.202000,3061.070284,30.935179,4.090275,3.080791,26.061628
603,1.204000,2904.538281,30.953556,4.096436,3.080343,24.725769
604,1.206000,2776.993686,30.971056,4.102596,3.079917,23.637291
605,1.208000,2681.335240,30.987866,4.108755,3.079508,22.820932
606,1.210000,2576.980571,31.004058,4.114914,3.079116,21.930359
607,1.212000,2501.613310,31.019695,4.121072,3.078737,21.287168
608,1.214000,2446.537235,31.034928,4.127229,3.078369,20.817143
609,1.216000,2426.246049,31.049927,4.133385,3.078006,20.643976
610,1.218000,2443.638494,31.064916,4.139541,3.077644,20.792405
611,1.220000,2498.714569,31.080126,4.145696,3.077276,21.262430
612,1.222000,2600.170497,31.095816,4.151850,3.076895,22.128264
613,1.224000,2687.132721,31.112083,4.158004,3.076500,22.870409
614,1.226000,2759.601241,31.128839,4.164156,3.076093,23.488862
615,1.228000,2869.753392,31.146154,4.170308,3.075671,24.428911
616,1.230000,2997.297987,31.164198,4.176459,3.075230,25.517389
617,1.232000,3136.437545,31.183059,4.182609,3.074769,26.704820
618,1.234000,3292.969548,31.202826,4.188758,3.074284,28.040679
619,1.236000,3435.007848,31.223508,4.194906,3.073776,29.252848
620,1.238000,3579.944887,31.245069,4.201053,3.073246,30.489755
621,1.240000,3690.097038,31.267409,4.207199,3.072695,31.429804
622,1.242000,3771.261780,31.290334,4.213344,3.072130,32.122472
623,1.244000,3846.629041,31.313735,4.219487,3.071552,32.765664
624,1.246000,3901.705116,31.337532,4.225630,3.070964,33.235688
625,1.248000,3953.882451,31.361654,4.231771,3.070367,33.680975
626,1.250000,4003.161044,31.386082,4.237911,3.069763,34.101523
627,1.252000,4020.553489,31.410711,4.244050,3.069153,34.249952
628,1.254000,3988.667340,31.435290,4.250188,3.068545,33.977833
629,1.256000,3936.490006,31.459606,4.256325,3.067943,33.532546
630,1.258000,3849.527782,31.483491,4.262460,3.067352,32.790402
631,1.260000,3791.552966,31.506927,4.268594,3.066772,32.295639
632,1.262000,3721.983187,31.529967,4.274727,3.066203,31.701924
633,1.264000,3640.818444,31.552541,4.280859,3.065645,31.009256
634,1.266000,3530.666294,31.574524,4.286989,3.065102,30.069207
635,1.268000,3414.716662,31.595810,4.293119,3.064577,29.079681
