Repository: nglaser3/NPRE432_Materials

## Compiling .tex files into pdf

Please follow the following steps (There is no make file for the reports in this repo):

1. pdflatex *.tex
2. pdflatex *.tex
3. biber *.tex
4. pdflatex *.tex

where * is the lab you are trying to compile

File: Lab6/data/N02-AB-1045HR-RT_1_Spec_1_Ch_1.csv (part 1 of 3)
[N02-AB-1045HR-RT]
[Specimen: 1]
[Channel: 1]

[Calculated Data]

Point ID,Time [ms],Force [N],Energy [J],Displacement [mm],Velocity [m/s],Voltage Ch1 [mV]
1,-0.006000,-34.784890,0.000000,0.000000,3.780911,-1.224538
2,-0.004000,-26.088667,-0.000230,0.007562,3.780935,-1.150323
3,-0.002000,-17.392445,-0.000395,0.015124,3.780958,-1.076109
4,0.000000,0.000000,-0.000460,0.022686,3.780979,-0.927680
5,0.002000,98.557187,-0.000088,0.030248,3.780991,-0.086583
6,0.004000,310.165266,0.001458,0.037810,3.780979,1.719301
7,0.006000,678.305347,0.005195,0.045372,3.780921,4.861044
8,0.008000,1260.952248,0.012527,0.052933,3.780788,9.833410
9,0.010000,2032.017301,0.024977,0.060495,3.780550,16.413755
10,0.012000,2948.019393,0.043803,0.068055,3.780179,24.231006
11,0.014000,3953.882451,0.069891,0.075615,3.779657,32.815140
12,0.016000,4997.429138,0.103721,0.083174,3.778975,41.720870
13,0.018000,5965.608566,0.145145,0.090731,3.778135,49.983408
14,0.020000,6794.648434,0.193348,0.098286,3.777153,57.058515
15,0.022000,7397.586521,0.246946,0.105839,3.776060,62.204048
16,0.024000,7678.764378,0.303866,0.113390,3.774897,64.603647
17,0.026000,7603.397117,0.361546,0.120939,3.773718,63.960456
18,0.028000,7168.585997,0.417283,0.128485,3.772580,60.249735
19,0.030000,6469.989465,0.468729,0.136029,3.771530,54.287844
20,0.032000,5626.455892,0.514346,0.143571,3.770600,47.089046
21,0.034000,4771.327356,0.553548,0.151112,3.769805,39.791295
22,0.036000,4006.059785,0.586634,0.158651,3.769136,33.260427
23,0.038000,3414.716662,0.614602,0.166189,3.768574,28.213846
24,0.040000,3020.487913,0.638852,0.173725,3.768088,24.849460
25,0.042000,2779.892427,0.660707,0.181261,3.767653,22.796194
26,0.044000,2672.639017,0.681250,0.188796,3.767245,21.880883
27,0.046000,2655.246572,0.701320,0.196330,3.766847,21.732454
28,0.048000,2637.854128,0.721257,0.203863,3.766451,21.584025
29,0.050000,2559.588126,0.740832,0.211396,3.766063,20.916096
30,0.052000,2368.271233,0.759390,0.218928,3.765697,19.283379
31,0.054000,2066.802190,0.776090,0.226459,3.765368,16.710612
32,0.056000,1727.649517,0.790377,0.233989,3.765090,13.816250
33,0.058000,1446.471659,0.802328,0.241519,3.764861,11.416651
34,0.060000,1347.914472,0.812848,0.249049,3.764662,10.575554
35,0.062000,1495.750253,0.823553,0.256578,3.764458,11.837199
36,0.064000,1942.156336,0.836495,0.264106,3.764208,15.646872
37,0.066000,2669.740276,0.853854,0.271634,3.763866,21.856145
38,0.068000,3661.109630,0.877681,0.279162,3.763389,30.316588
39,0.070000,4910.466915,0.909936,0.286688,3.762737,40.978726
40,0.072000,6351.141092,0.952305,0.294212,3.761873,53.273580
41,0.074000,7899.068679,1.005903,0.301735,3.760775,66.483746
42,0.076000,9415.110117,1.071006,0.309255,3.759437,79.421792
43,0.078000,10768.822070,1.146869,0.316773,3.757873,90.974503
44,0.080000,11887.736019,1.231989,0.324287,3.756116,100.523424
45,0.082000,12716.775888,1.324382,0.331797,3.754206,107.598531
46,0.084000,13241.447973,1.421807,0.339303,3.752190,112.076134
47,0.086000,13511.030867,1.522160,0.346806,3.750112,114.376781
48,0.088000,13580.600646,1.623728,0.354304,3.748007,114.970496
49,0.090000,13464.651014,1.725065,0.361798,3.745905,113.980971
50,0.092000,13253.042936,1.825120,0.369287,3.743829,112.175087
51,0.094000,13055.928561,1.923589,0.376773,3.741786,110.492893
52,0.096000,12896.497817,2.020672,0.384254,3.739770,109.132296
53,0.098000,12751.560777,2.116564,0.391732,3.737778,107.895389
54,0.100000,12551.547662,2.211117,0.399206,3.735813,106.188457
55,0.102000,12299.357213,2.303932,0.406675,3.733884,104.036239
56,0.104000,12032.673059,2.394762,0.414141,3.731995,101.760331
57,0.106000,11815.267499,2.483740,0.421603,3.730145,99.904970
58,0.108000,11635.545570,2.571194,0.429062,3.728325,98.371206
59,0.110000,11510.899715,2.657471,0.436517,3.726530,97.307466
60,0.112000,11418.140010,2.742896,0.443968,3.724751,96.515846
61,0.114000,11316.684082,2.827558,0.451416,3.722988,95.650011
62,0.116000,11131.164670,2.911112,0.458860,3.721247,94.066770
63,0.118000,10841.290590,2.992858,0.466301,3.719543,91.592956
64,0.120000,10510.834139,3.072261,0.473738,3.717888,88.772808
65,0.122000,10183.276429,3.149183,0.481172,3.716285,85.977399
66,0.124000,9829.630051,3.223541,0.488603,3.714735,82.959346
67,0.126000,9389.021450,3.294920,0.496031,3.713247,79.199149
68,0.128000,8861.450624,3.362676,0.503456,3.711836,74.696808
69,0.130000,8301.993650,3.426372,0.510879,3.710509,69.922347
70,0.132000,7791.815269,3.486079,0.518299,3.709267,65.568435
71,0.134000,7400.485261,3.542423,0.525716,3.708095,62.228786
72,0.136000,7214.965850,3.596610,0.533131,3.706968,60.645545
73,0.138000,7304.826815,3.650426,0.540544,3.705849,61.412428
74,0.140000,7646.878229,3.705826,0.547954,3.704696,64.331528
75,0.142000,8159.955351,3.764376,0.555362,3.703476,68.710178
76,0.144000,8731.007288,3.826920,0.562768,3.702171,73.583592
77,0.146000,9394.818931,3.894011,0.570171,3.700769,79.248625
78,0.148000,10194.871392,3.966493,0.577571,3.699252,86.076351
79,0.150000,11070.291114,4.045140,0.584968,3.697604,93.547269
80,0.152000,11847.153648,4.129858,0.592361,3.695827,100.177090
81,0.154000,12441.395512,4.219601,0.599751,3.693941,105.248408
82,0.156000,12800.839371,4.312819,0.607137,3.691981,108.315937
83,0.158000,12954.472633,4.407882,0.614519,3.689981,109.627059
84,0.160000,12960.270115,4.503480,0.621897,3.687968,109.676535
85,0.162000,12922.586485,4.598910,0.629271,3.685958,109.354939
86,0.164000,12974.763819,4.694340,0.636641,3.683947,109.800226
87,0.166000,13186.371897,4.790690,0.644007,3.681915,111.606110
88,0.168000,13470.448496,4.888810,0.651368,3.679844,114.030447
89,0.170000,13789.309984,4.989092,0.658726,3.677725,116.751642
90,0.172000,14090.779027,5.091597,0.666079,3.675559,119.324409
91,0.174000,14369.058144,5.196171,0.673428,3.673346,121.699270
92,0.176000,14603.856148,5.302566,0.680773,3.671094,123.703059
93,0.178000,14690.818372,5.410076,0.688113,3.668816,124.445203
94,0.180000,14519.792665,5.517211,0.695448,3.666545,122.985653
95,0.182000,14096.576508,5.622103,0.702779,3.664320,119.373885
96,0.184000,13415.372420,5.722887,0.710105,3.662182,113.560423
97,0.186000,12525.458995,5.817862,0.717428,3.660167,105.965814
98,0.188000,11479.013566,5.905701,0.724746,3.658304,97.035346
99,0.190000,10423.871915,5.985810,0.732061,3.656606,88.030664
100,0.192000,9507.869823,6.058678,0.739373,3.655063,80.213413
101,0.194000,8742.602252,6.125372,0.746681,3.653651,73.682544
102,0.196000,7974.435940,6.186440,0.753987,3.652359,67.126938
103,0.198000,7046.838884,6.241295,0.761291,3.651201,59.210733
104,0.200000,5867.051378,6.288441,0.768592,3.650208,49.142311
105,0.202000,4362.604903,6.325778,0.775892,3.649425,36.303218
106,0.204000,2490.018347,6.350784,0.783190,3.648907,20.322380
107,0.206000,379.735045,6.361256,0.790488,3.648702,2.313016
108,0.208000,-1733.446998,6.356316,0.797785,3.648828,-15.721087
109,0.210000,-3626.324740,6.336758,0.805084,3.649268,-31.875091
110,0.212000,-5159.758623,6.304691,0.812383,3.649976,-44.961566
111,0.214000,-6426.508353,6.262396,0.819684,3.650905,-55.772132
112,0.216000,-7478.751263,6.211621,0.826987,3.652015,-64.752076
113,0.218000,-8229.525130,6.154244,0.834292,3.653266,-71.159254
114,0.220000,-8568.677804,6.092864,0.841600,3.654603,-74.053616
115,0.222000,-8444.031949,6.030678,0.848910,3.655957,-72.989876
116,0.224000,-7783.119047,5.971342,0.856224,3.657249,-67.349581
117,0.226000,-6670.002580,5.918476,0.863539,3.658402,-57.850136
118,0.228000,-5298.898182,5.874683,0.870857,3.659361,-46.148996
119,0.230000,-3878.515190,5.841097,0.878176,3.660100,-34.027309
120,0.232000,-2678.436499,5.817097,0.885497,3.660634,-23.785720
121,0.234000,-1779.826851,5.800776,0.892819,3.661003,-16.116897
122,0.236000,-1058.040392,5.790386,0.900141,3.661245,-9.957101
123,0.238000,-333.355192,5.785292,0.907464,3.661374,-3.772566
124,0.240000,504.380899,5.785918,0.914786,3.661380,3.376756
125,0.242000,1391.395584,5.792859,0.922109,3.661251,10.946626
126,0.244000,2339.283825,5.806517,0.929431,3.660978,19.035997
127,0.246000,3336.450660,5.827295,0.936753,3.660553,27.545917
128,0.248000,4293.035124,5.855220,0.944073,3.659974,35.709502
129,0.250000,5101.783807,5.889601,0.951393,3.659257,42.611443
130,0.252000,5809.076562,5.929522,0.958710,3.658421,48.647548
131,0.254000,6417.812130,5.974247,0.966026,3.657481,53.842557
132,0.256000,6832.332065,6.022703,0.973340,3.656462,57.380111
133,0.258000,6983.066586,6.073211,0.980652,3.655398,58.666494
134,0.260000,6849.724509,6.123768,0.987962,3.654333,57.528540
135,0.262000,6487.381909,6.172499,0.995269,3.653307,54.436273
136,0.264000,6006.190937,6.218136,1.002575,3.652346,50.329742
137,0.266000,5397.455369,6.259782,1.009879,3.651472,45.134733
138,0.268000,4707.555059,6.296676,1.017181,3.650699,39.247056
139,0.270000,4040.844675,6.328611,1.024482,3.650032,33.557284
140,0.272000,3348.045624,6.355579,1.031781,3.649472,27.644869
141,0.274000,2553.790644,6.377116,1.039080,3.649029,20.866619
142,0.276000,1574.016254,6.392179,1.046377,3.648725,12.505129
143,0.278000,446.406083,6.399550,1.053675,3.648586,2.881993
144,0.280000,-646.419198,6.398821,1.060972,3.648621,-6.444285
145,0.282000,-1774.029369,6.389989,1.068269,3.648831,-16.067421
146,0.284000,-2898.740800,6.372938,1.075567,3.649217,-25.665818
147,0.286000,-3884.312671,6.348183,1.082866,3.649769,-34.076785
148,0.288000,-4719.150022,6.316779,1.090167,3.650463,-41.201369
149,0.290000,-5409.050332,6.279802,1.097468,3.651277,-47.089046
150,0.292000,-5954.013602,6.238307,1.104772,3.652188,-51.739816
151,0.294000,-6339.546129,6.193402,1.112077,3.653171,-55.029988
152,0.296000,-6632.318949,6.146007,1.119385,3.654208,-57.528540
153,0.298000,-6788.850953,6.096956,1.126694,3.655280,-58.864399
154,0.300000,-6722.179914,6.047562,1.134006,3.656360,-58.295422
155,0.302000,-6325.052425,5.999850,1.141319,3.657403,-54.906297
156,0.304000,-5603.265966,5.956218,1.148635,3.658358,-48.746501
157,0.306000,-4875.682025,5.917878,1.155953,3.659199,-42.537228
158,0.308000,-4339.414977,5.884155,1.163272,3.659941,-37.960673
159,0.310000,-4014.756007,5.853576,1.170592,3.660616,-35.190001
160,0.312000,-3875.616449,5.824690,1.177914,3.661255,-34.002571
161,0.314000,-3782.856743,5.796648,1.185237,3.661875,-33.210950
162,0.316000,-3521.970071,5.769897,1.192562,3.662467,-30.984518
163,0.318000,-2933.525689,5.746252,1.199887,3.662993,-25.962676
164,0.320000,-1953.751299,5.728349,1.207214,3.663396,-17.601185
165,0.322000,-791.356238,5.718293,1.214541,3.663631,-7.681192
166,0.324000,229.000523,5.716233,1.221868,3.663695,1.026633
167,0.326000,1058.040392,5.720948,1.229195,3.663613,8.101740
168,0.328000,1803.016777,5.731429,1.236522,3.663409,14.459442
169,0.330000,2550.891904,5.747379,1.243849,3.663087,20.841881
170,0.332000,3321.956956,5.768890,1.251175,3.662646,27.422226
171,0.334000,3988.667340,5.795664,1.258499,3.662092,33.111998
172,0.336000,4498.845721,5.826743,1.265823,3.661446,37.465910
173,0.338000,4820.605950,5.860862,1.273145,3.660735,40.211843
174,0.340000,4875.682025,5.896354,1.280466,3.659994,40.681868
175,0.342000,4701.757577,5.931404,1.287785,3.659262,39.197580
176,0.344000,4481.453276,5.965005,1.295103,3.658562,37.317481
177,0.346000,4379.997348,5.997422,1.302419,3.657887,36.451646
178,0.348000,4266.946457,6.029049,1.309734,3.657228,35.486859
179,0.350000,4011.857267,6.059324,1.317048,3.656598,33.309903
180,0.352000,3562.552443,6.087018,1.324361,3.656024,29.475491
181,0.354000,3043.677840,6.111169,1.331672,3.655525,25.047365
182,0.356000,2437.841012,6.131206,1.338983,3.655115,19.877094
183,0.358000,1727.649517,6.146431,1.346293,3.654808,13.816250
184,0.360000,1000.065576,6.156400,1.353602,3.654614,7.606977
185,0.362000,301.469043,6.161157,1.360912,3.654531,1.645086
186,0.364000,-371.038822,6.160902,1.368221,3.654556,-4.094162
187,0.366000,-988.470613,6.155934,1.375530,3.654683,-9.363385
188,0.368000,-1458.066622,6.146992,1.382839,3.654894,-13.370964
189,0.370000,-1707.358331,6.135422,1.390150,3.655162,-15.498443
190,0.372000,-1800.118037,6.122601,1.397460,3.655457,-16.290064
191,0.374000,-1910.270187,6.109038,1.404771,3.655767,-17.230113
192,0.376000,-2017.523596,6.094678,1.412083,3.656095,-18.145424
193,0.378000,-2003.029892,6.079978,1.419396,3.656430,-18.021734
194,0.380000,-1898.675224,6.065711,1.426709,3.656755,-17.131161
195,0.382000,-1843.599149,6.052026,1.434023,3.657069,-16.661136
196,0.384000,-1829.105445,6.038594,1.441337,3.657376,-16.537445
197,0.386000,-1872.586557,6.025055,1.448652,3.657686,-16.908517
198,0.388000,-1965.346262,6.011016,1.455968,3.658007,-17.700138
199,0.390000,-2087.093376,5.996192,1.463284,3.658344,-18.739140
200,0.392000,-2147.966932,5.980697,1.470601,3.658696,-19.258640
201,0.394000,-1843.599149,5.966093,1.477919,3.659029,-16.661136
202,0.396000,-1092.825281,5.955348,1.485237,3.659278,-10.253958
203,0.398000,-34.784890,5.951222,1.492556,3.659387,-1.224538
204,0.400000,1084.129059,5.955062,1.499875,3.659324,8.324383
205,0.402000,2275.511528,5.967355,1.507193,3.659080,18.491758
206,0.404000,3400.222958,5.988122,1.514511,3.658654,28.090156
207,0.406000,4403.187275,6.016669,1.521828,3.658062,36.649551
208,0.408000,5293.100700,6.052135,1.529143,3.657321,44.244160
209,0.410000,6185.912866,6.094112,1.536457,3.656441,51.863506
210,0.412000,7049.737625,6.142500,1.543769,3.655422,59.235472
211,0.414000,7716.448009,6.196468,1.551078,3.654284,64.925243
212,0.416000,8052.701941,6.254083,1.558386,3.653067,67.794867
213,0.418000,8052.701941,6.312907,1.565691,3.651823,67.794867
214,0.420000,7716.448009,6.370484,1.572993,3.650606,64.925243
215,0.422000,7299.029333,6.425291,1.580293,3.649448,61.362951
216,0.424000,6933.787993,6.477225,1.587591,3.648352,58.245946
217,0.426000,6725.078655,6.527051,1.594886,3.647300,56.464800
218,0.428000,6571.445393,6.575540,1.602180,3.646277,55.153679
219,0.430000,6356.938574,6.622675,1.609472,3.645283,53.323057
220,0.432000,5945.317380,6.667514,1.616761,3.644337,49.810241
221,0.434000,5359.771738,6.708709,1.624049,3.643470,44.813137
222,0.436000,4713.352540,6.745407,1.631335,3.642700,39.296532
223,0.438000,4078.528305,6.777430,1.638620,3.642030,33.878880
224,0.440000,3519.071331,6.805099,1.645903,3.641454,29.104419
225,0.442000,3066.867766,6.829080,1.653186,3.640957,25.245270
226,0.444000,2632.056646,6.849828,1.660467,3.640530,21.534549
227,0.446000,2130.574488,6.867166,1.667748,3.640176,17.254851
228,0.448000,1498.648993,6.880376,1.675028,3.639911,11.861937
229,0.450000,791.356238,6.888712,1.682308,3.639751,5.825832
230,0.452000,150.734522,6.892141,1.689587,3.639696,0.358703

[Raw Data]

Point ID,Time [ms],Force [N],Voltage Ch1 [mV]
1,-3.738000,-166.677596,-1.422443
2,-3.736000,-152.183892,-1.298752
3,-3.734000,-146.386410,-1.249276
4,-3.732000,-157.981374,-1.348229
5,-3.730000,-143.487670,-1.224538
6,-3.728000,-155.082633,-1.323490
7,-3.726000,-163.778855,-1.397705
8,-3.724000,-189.867522,-1.620348
9,-3.722000,-169.576337,-1.447181
10,-3.720000,-146.386410,-1.249276
11,-3.718000,-131.892706,-1.125585
12,-3.716000,-146.386410,-1.249276
13,-3.714000,-163.778855,-1.397705
14,-3.712000,-178.272559,-1.521395
15,-3.710000,-178.272559,-1.521395
16,-3.708000,-163.778855,-1.397705
17,-3.706000,-140.588929,-1.199800
18,-3.704000,-120.297743,-1.026633
19,-3.702000,-123.196484,-1.051371
20,-3.700000,-137.690188,-1.175062
21,-3.698000,-160.880114,-1.372967
22,-3.696000,-172.475078,-1.471919
23,-3.694000,-175.373818,-1.496657
24,-3.692000,-152.183892,-1.298752
25,-3.690000,-140.588929,-1.199800
26,-3.688000,-131.892706,-1.125585
27,-3.686000,-140.588929,-1.199800
28,-3.684000,-160.880114,-1.372967
29,-3.682000,-169.576337,-1.447181
30,-3.680000,-178.272559,-1.521395
31,-3.678000,-166.677596,-1.422443
32,-3.676000,-157.981374,-1.348229
33,-3.674000,-134.791447,-1.150323
34,-3.672000,-140.588929,-1.199800
35,-3.670000,-157.981374,-1.348229
36,-3.668000,-166.677596,-1.422443
37,-3.666000,-178.272559,-1.521395
38,-3.664000,-160.880114,-1.372967
39,-3.662000,-146.386410,-1.249276
40,-3.660000,-123.196484,-1.051371
41,-3.658000,-123.196484,-1.051371
42,-3.656000,-123.196484,-1.051371
43,-3.654000,-155.082633,-1.323490
44,-3.652000,-181.171300,-1.546134
45,-3.650000,-184.070041,-1.570872
46,-3.648000,-169.576337,-1.447181
47,-3.646000,-137.690188,-1.175062
48,-3.644000,-126.095225,-1.076109
49,-3.642000,-128.993966,-1.100847
50,-3.640000,-166.677596,-1.422443
51,-3.638000,-178.272559,-1.521395
52,-3.636000,-175.373818,-1.496657
53,-3.634000,-172.475078,-1.471919
54,-3.632000,-155.082633,-1.323490
55,-3.630000,-137.690188,-1.175062
56,-3.628000,-131.892706,-1.125585
57,-3.626000,-149.285151,-1.274014
58,-3.624000,-163.778855,-1.397705
59,-3.622000,-160.880114,-1.372967
60,-3.620000,-157.981374,-1.348229
61,-3.618000,-155.082633,-1.323490
62,-3.616000,-157.981374,-1.348229
63,-3.614000,-152.183892,-1.298752
64,-3.612000,-152.183892,-1.298752
65,-3.610000,-155.082633,-1.323490
66,-3.608000,-149.285151,-1.274014
67,-3.606000,-143.487670,-1.224538
68,-3.604000,-155.082633,-1.323490
69,-3.602000,-166.677596,-1.422443
70,-3.600000,-157.981374,-1.348229
71,-3.598000,-155.082633,-1.323490
72,-3.596000,-149.285151,-1.274014
73,-3.594000,-146.386410,-1.249276
74,-3.592000,-155.082633,-1.323490
75,-3.590000,-157.981374,-1.348229
76,-3.588000,-163.778855,-1.397705
77,-3.586000,-172.475078,-1.471919
78,-3.584000,-175.373818,-1.496657
79,-3.582000,-155.082633,-1.323490
80,-3.580000,-143.487670,-1.224538
81,-3.578000,-140.588929,-1.199800
82,-3.576000,-146.386410,-1.249276
83,-3.574000,-155.082633,-1.323490
84,-3.572000,-166.677596,-1.422443
85,-3.570000,-163.778855,-1.397705
86,-3.568000,-140.588929,-1.199800
87,-3.566000,-126.095225,-1.076109
88,-3.564000,-134.791447,-1.150323
89,-3.562000,-155.082633,-1.323490
90,-3.560000,-169.576337,-1.447181
91,-3.558000,-175.373818,-1.496657
92,-3.556000,-146.386410,-1.249276
93,-3.554000,-134.791447,-1.150323
94,-3.552000,-128.993966,-1.100847
95,-3.550000,-152.183892,-1.298752
96,-3.548000,-166.677596,-1.422443
97,-3.546000,-184.070041,-1.570872
98,-3.544000,-169.576337,-1.447181
99,-3.542000,-166.677596,-1.422443
100,-3.540000,-152.183892,-1.298752
101,-3.538000,-155.082633,-1.323490
102,-3.536000,-146.386410,-1.249276
103,-3.534000,-152.183892,-1.298752
104,-3.532000,-160.880114,-1.372967
105,-3.530000,-155.082633,-1.323490
106,-3.528000,-166.677596,-1.422443
107,-3.526000,-155.082633,-1.323490
108,-3.524000,-155.082633,-1.323490
109,-3.522000,-155.082633,-1.323490
110,-3.520000,-157.981374,-1.348229
111,-3.518000,-149.285151,-1.274014
112,-3.516000,-155.082633,-1.323490
113,-3.514000,-166.677596,-1.422443
114,-3.512000,-169.576337,-1.447181
115,-3.510000,-160.880114,-1.372967
116,-3.508000,-143.487670,-1.224538
117,-3.506000,-143.487670,-1.224538
118,-3.504000,-149.285151,-1.274014
119,-3.502000,-172.475078,-1.471919
120,-3.500000,-184.070041,-1.570872
121,-3.498000,-166.677596,-1.422443
122,-3.496000,-169.576337,-1.447181
123,-3.494000,-143.487670,-1.224538
124,-3.492000,-149.285151,-1.274014
125,-3.490000,-157.981374,-1.348229
126,-3.488000,-157.981374,-1.348229
127,-3.486000,-157.981374,-1.348229
128,-3.484000,-143.487670,-1.224538
129,-3.482000,-134.791447,-1.150323
130,-3.480000,-131.892706,-1.125585
131,-3.478000,-146.386410,-1.249276
132,-3.476000,-172.475078,-1.471919
133,-3.474000,-184.070041,-1.570872
134,-3.472000,-169.576337,-1.447181
135,-3.470000,-152.183892,-1.298752
136,-3.468000,-131.892706,-1.125585
137,-3.466000,-123.196484,-1.051371
138,-3.464000,-146.386410,-1.249276
139,-3.462000,-149.285151,-1.274014
140,-3.460000,-169.576337,-1.447181
141,-3.458000,-172.475078,-1.471919
142,-3.456000,-163.778855,-1.397705
143,-3.454000,-140.588929,-1.199800
144,-3.452000,-134.791447,-1.150323
145,-3.450000,-134.791447,-1.150323
146,-3.448000,-149.285151,-1.274014
147,-3.446000,-166.677596,-1.422443
148,-3.444000,-163.778855,-1.397705
149,-3.442000,-169.576337,-1.447181
150,-3.440000,-157.981374,-1.348229
151,-3.438000,-152.183892,-1.298752
152,-3.436000,-152.183892,-1.298752
153,-3.434000,-149.285151,-1.274014
154,-3.432000,-163.778855,-1.397705
155,-3.430000,-163.778855,-1.397705
156,-3.428000,-163.778855,-1.397705
157,-3.426000,-146.386410,-1.249276
158,-3.424000,-146.386410,-1.249276
159,-3.422000,-140.588929,-1.199800
160,-3.420000,-131.892706,-1.125585
161,-3.418000,-146.386410,-1.249276
162,-3.416000,-166.677596,-1.422443
163,-3.414000,-172.475078,-1.471919
164,-3.412000,-157.981374,-1.348229
165,-3.410000,-152.183892,-1.298752
166,-3.408000,-140.588929,-1.199800
167,-3.406000,-146.386410,-1.249276
168,-3.404000,-157.981374,-1.348229
169,-3.402000,-172.475078,-1.471919
170,-3.400000,-169.576337,-1.447181
171,-3.398000,-160.880114,-1.372967
172,-3.396000,-137.690188,-1.175062
173,-3.394000,-117.399002,-1.001895
174,-3.392000,-131.892706,-1.125585
175,-3.390000,-149.285151,-1.274014
176,-3.388000,-181.171300,-1.546134
177,-3.386000,-178.272559,-1.521395
178,-3.384000,-163.778855,-1.397705
179,-3.382000,-143.487670,-1.224538
180,-3.380000,-120.297743,-1.026633
181,-3.378000,-123.196484,-1.051371
182,-3.376000,-143.487670,-1.224538
183,-3.374000,-181.171300,-1.546134
184,-3.372000,-186.968782,-1.595610
185,-3.370000,-184.070041,-1.570872
186,-3.368000,-146.386410,-1.249276
187,-3.366000,-108.702780,-0.927680
188,-3.364000,-114.500262,-0.977156
189,-3.362000,-134.791447,-1.150323
190,-3.360000,-178.272559,-1.521395
191,-3.358000,-201.462486,-1.719301
192,-3.356000,-195.665004,-1.669824
193,-3.354000,-157.981374,-1.348229
194,-3.352000,-126.095225,-1.076109
195,-3.350000,-108.702780,-0.927680
196,-3.348000,-128.993966,-1.100847
197,-3.346000,-157.981374,-1.348229
198,-3.344000,-178.272559,-1.521395
199,-3.342000,-166.677596,-1.422443
200,-3.340000,-152.183892,-1.298752
201,-3.338000,-131.892706,-1.125585
202,-3.336000,-131.892706,-1.125585
203,-3.334000,-146.386410,-1.249276
204,-3.332000,-155.082633,-1.323490
205,-3.330000,-160.880114,-1.372967
206,-3.328000,-157.981374,-1.348229
207,-3.326000,-157.981374,-1.348229
208,-3.324000,-152.183892,-1.298752
209,-3.322000,-134.791447,-1.150323
210,-3.320000,-128.993966,-1.100847
211,-3.318000,-134.791447,-1.150323
212,-3.316000,-155.082633,-1.323490
213,-3.314000,-166.677596,-1.422443
214,-3.312000,-175.373818,-1.496657
215,-3.310000,-160.880114,-1.372967
216,-3.308000,-160.880114,-1.372967
217,-3.306000,-137.690188,-1.175062
218,-3.304000,-134.791447,-1.150323
219,-3.302000,-140.588929,-1.199800
220,-3.300000,-157.981374,-1.348229
221,-3.298000,-157.981374,-1.348229
222,-3.296000,-175.373818,-1.496657
223,-3.294000,-143.487670,-1.224538
224,-3.292000,-137.690188,-1.175062
225,-3.290000,-126.095225,-1.076109
226,-3.288000,-149.285151,-1.274014
227,-3.286000,-163.778855,-1.397705
228,-3.284000,-178.272559,-1.521395
229,-3.282000,-181.171300,-1.546134
230,-3.280000,-160.880114,-1.372967
231,-3.278000,-140.588929,-1.199800
232,-3.276000,-123.196484,-1.051371
233,-3.274000,-123.196484,-1.051371
234,-3.272000,-149.285151,-1.274014
235,-3.270000,-169.576337,-1.447181
236,-3.268000,-184.070041,-1.570872
237,-3.266000,-152.183892,-1.298752
238,-3.264000,-134.791447,-1.150323
239,-3.262000,-131.892706,-1.125585
240,-3.260000,-137.690188,-1.175062
241,-3.258000,-163.778855,-1.397705
242,-3.256000,-178.272559,-1.521395
243,-3.254000,-175.373818,-1.496657
244,-3.252000,-157.981374,-1.348229
245,-3.250000,-140.588929,-1.199800
246,-3.248000,-137.690188,-1.175062
247,-3.246000,-140.588929,-1.199800
248,-3.244000,-169.576337,-1.447181
249,-3.242000,-157.981374,-1.348229
250,-3.240000,-140.588929,-1.199800
251,-3.238000,-140.588929,-1.199800
252,-3.236000,-140.588929,-1.199800
253,-3.234000,-149.285151,-1.274014
254,-3.232000,-152.183892,-1.298752
255,-3.230000,-152.183892,-1.298752
256,-3.228000,-155.082633,-1.323490
257,-3.226000,-163.778855,-1.397705
258,-3.224000,-163.778855,-1.397705
259,-3.222000,-160.880114,-1.372967
260,-3.220000,-140.588929,-1.199800
261,-3.218000,-137.690188,-1.175062
262,-3.216000,-146.386410,-1.249276
263,-3.214000,-155.082633,-1.323490
264,-3.212000,-146.386410,-1.249276
265,-3.210000,-160.880114,-1.372967
266,-3.208000,-160.880114,-1.372967
267,-3.206000,-152.183892,-1.298752
268,-3.204000,-155.082633,-1.323490
269,-3.202000,-149.285151,-1.274014
270,-3.200000,-155.082633,-1.323490
271,-3.198000,-149.285151,-1.274014
272,-3.196000,-152.183892,-1.298752
273,-3.194000,-149.285151,-1.274014
274,-3.192000,-155.082633,-1.323490
275,-3.190000,-152.183892,-1.298752
276,-3.188000,-152.183892,-1.298752
277,-3.186000,-146.386410,-1.249276
278,-3.184000,-140.588929,-1.199800
279,-3.182000,-152.183892,-1.298752
280,-3.180000,-149.285151,-1.274014
281,-3.178000,-166.677596,-1.422443
282,-3.176000,-172.475078,-1.471919
283,-3.174000,-166.677596,-1.422443
284,-3.172000,-140.588929,-1.199800
285,-3.170000,-131.892706,-1.125585
286,-3.168000,-131.892706,-1.125585
287,-3.166000,-157.981374,-1.348229
288,-3.164000,-157.981374,-1.348229
289,-3.162000,-175.373818,-1.496657
290,-3.160000,-178.272559,-1.521395
291,-3.158000,-163.778855,-1.397705
292,-3.156000,-143.487670,-1.224538
293,-3.154000,-131.892706,-1.125585
294,-3.152000,-137.690188,-1.175062
295,-3.150000,-146.386410,-1.249276
296,-3.148000,-163.778855,-1.397705
297,-3.146000,-160.880114,-1.372967
298,-3.144000,-160.880114,-1.372967
299,-3.142000,-160.880114,-1.372967
300,-3.140000,-157.981374,-1.348229
301,-3.138000,-149.285151,-1.274014
302,-3.136000,-157.981374,-1.348229
303,-3.134000,-166.677596,-1.422443
304,-3.132000,-146.386410,-1.249276
305,-3.130000,-131.892706,-1.125585
306,-3.128000,-123.196484,-1.051371
307,-3.126000,-137.690188,-1.175062
308,-3.124000,-160.880114,-1.372967
309,-3.122000,-169.576337,-1.447181
310,-3.120000,-184.070041,-1.570872
311,-3.118000,-166.677596,-1.422443
312,-3.116000,-152.183892,-1.298752
313,-3.114000,-128.993966,-1.100847
314,-3.112000,-140.588929,-1.199800
315,-3.110000,-146.386410,-1.249276
316,-3.108000,-169.576337,-1.447181
317,-3.106000,-178.272559,-1.521395
318,-3.104000,-160.880114,-1.372967
319,-3.102000,-146.386410,-1.249276
320,-3.100000,-126.095225,-1.076109
321,-3.098000,-128.993966,-1.100847
322,-3.096000,-152.183892,-1.298752
323,-3.094000,-169.576337,-1.447181
324,-3.092000,-166.677596,-1.422443
325,-3.090000,-163.778855,-1.397705
326,-3.088000,-152.183892,-1.298752
327,-3.086000,-149.285151,-1.274014
328,-3.084000,-146.386410,-1.249276
329,-3.082000,-140.588929,-1.199800
330,-3.080000,-140.588929,-1.199800
331,-3.078000,-152.183892,-1.298752
332,-3.076000,-163.778855,-1.397705
333,-3.074000,-175.373818,-1.496657
334,-3.072000,-166.677596,-1.422443
335,-3.070000,-155.082633,-1.323490
336,-3.068000,-149.285151,-1.274014
337,-3.066000,-152.183892,-1.298752
338,-3.064000,-155.082633,-1.323490
339,-3.062000,-149.285151,-1.274014
340,-3.060000,-155.082633,-1.323490
341,-3.058000,-152.183892,-1.298752
342,-3.056000,-160.880114,-1.372967
343,-3.054000,-152.183892,-1.298752
344,-3.052000,-155.082633,-1.323490
345,-3.050000,-140.588929,-1.199800
346,-3.048000,-157.981374,-1.348229
347,-3.046000,-155.082633,-1.323490
348,-3.044000,-152.183892,-1.298752
349,-3.042000,-152.183892,-1.298752
350,-3.040000,-152.183892,-1.298752
351,-3.038000,-163.778855,-1.397705
352,-3.036000,-163.778855,-1.397705
353,-3.034000,-155.082633,-1.323490
354,-3.032000,-157.981374,-1.348229
355,-3.030000,-155.082633,-1.323490
356,-3.028000,-143.487670,-1.224538
357,-3.026000,-149.285151,-1.274014
358,-3.024000,-155.082633,-1.323490
359,-3.022000,-172.475078,-1.471919
360,-3.020000,-184.070041,-1.570872
361,-3.018000,-172.475078,-1.471919
362,-3.016000,-149.285151,-1.274014
363,-3.014000,-143.487670,-1.224538
364,-3.012000,-137.690188,-1.175062
365,-3.010000,-140.588929,-1.199800
366,-3.008000,-155.082633,-1.323490
367,-3.006000,-155.082633,-1.323490
368,-3.004000,-152.183892,-1.298752
369,-3.002000,-163.778855,-1.397705
370,-3.000000,-152.183892,-1.298752
371,-2.998000,-134.791447,-1.150323
372,-2.996000,-140.588929,-1.199800
373,-2.994000,-143.487670,-1.224538
374,-2.992000,-166.677596,-1.422443
375,-2.990000,-181.171300,-1.546134
376,-2.988000,-166.677596,-1.422443
377,-2.986000,-157.981374,-1.348229
378,-2.984000,-152.183892,-1.298752
379,-2.982000,-143.487670,-1.224538
380,-2.980000,-146.386410,-1.249276
381,-2.978000,-143.487670,-1.224538
382,-2.976000,-149.285151,-1.274014
383,-2.974000,-155.082633,-1.323490
384,-2.972000,-157.981374,-1.348229
385,-2.970000,-157.981374,-1.348229
386,-2.968000,-163.778855,-1.397705
387,-2.966000,-163.778855,-1.397705
388,-2.964000,-157.981374,-1.348229
389,-2.962000,-152.183892,-1.298752
390,-2.960000,-134.791447,-1.150323
391,-2.958000,-146.386410,-1.249276
392,-2.956000,-160.880114,-1.372967
393,-2.954000,-160.880114,-1.372967
394,-2.952000,-169.576337,-1.447181
395,-2.950000,-160.880114,-1.372967
396,-2.948000,-152.183892,-1.298752
397,-2.946000,-131.892706,-1.125585
398,-2.944000,-131.892706,-1.125585
399,-2.942000,-149.285151,-1.274014
400,-2.940000,-175.373818,-1.496657
401,-2.938000,-181.171300,-1.546134
402,-2.936000,-166.677596,-1.422443
403,-2.934000,-143.487670,-1.224538
404,-2.932000,-134.791447,-1.150323
405,-2.930000,-131.892706,-1.125585
406,-2.928000,-143.487670,-1.224538
407,-2.926000,-175.373818,-1.496657
408,-2.924000,-186.968782,-1.595610
409,-2.922000,-186.968782,-1.595610
410,-2.920000,-175.373818,-1.496657
411,-2.918000,-143.487670,-1.224538
412,-2.916000,-114.500262,-0.977156
413,-2.914000,-120.297743,-1.026633
414,-2.912000,-123.196484,-1.051371
415,-2.910000,-163.778855,-1.397705
416,-2.908000,-186.968782,-1.595610
417,-2.906000,-186.968782,-1.595610
418,-2.904000,-152.183892,-1.298752
419,-2.902000,-146.386410,-1.249276
420,-2.900000,-131.892706,-1.125585
421,-2.898000,-134.791447,-1.150323
422,-2.896000,-163.778855,-1.397705
423,-2.894000,-157.981374,-1.348229
424,-2.892000,-178.272559,-1.521395
425,-2.890000,-175.373818,-1.496657
426,-2.888000,-157.981374,-1.348229
427,-2.886000,-137.690188,-1.175062
428,-2.884000,-137.690188,-1.175062
429,-2.882000,-143.487670,-1.224538
430,-2.880000,-146.386410,-1.249276
431,-2.878000,-160.880114,-1.372967
432,-2.876000,-155.082633,-1.323490
433,-2.874000,-137.690188,-1.175062
434,-2.872000,-126.095225,-1.076109
435,-2.870000,-128.993966,-1.100847
436,-2.868000,-152.183892,-1.298752
437,-2.866000,-175.373818,-1.496657
438,-2.864000,-184.070041,-1.570872
439,-2.862000,-184.070041,-1.570872
440,-2.860000,-155.082633,-1.323490
441,-2.858000,-131.892706,-1.125585
442,-2.856000,-134.791447,-1.150323
443,-2.854000,-146.386410,-1.249276
444,-2.852000,-155.082633,-1.323490
445,-2.850000,-169.576337,-1.447181
446,-2.848000,-160.880114,-1.372967
447,-2.846000,-163.778855,-1.397705
448,-2.844000,-152.183892,-1.298752
449,-2.842000,-143.487670,-1.224538
450,-2.840000,-143.487670,-1.224538
451,-2.838000,-146.386410,-1.249276
452,-2.836000,-143.487670,-1.224538
453,-2.834000,-155.082633,-1.323490
454,-2.832000,-160.880114,-1.372967
455,-2.830000,-166.677596,-1.422443
456,-2.828000,-157.981374,-1.348229
457,-2.826000,-152.183892,-1.298752
458,-2.824000,-137.690188,-1.175062
459,-2.822000,-134.791447,-1.150323
460,-2.820000,-146.386410,-1.249276
461,-2.818000,-146.386410,-1.249276
462,-2.816000,-149.285151,-1.274014
463,-2.814000,-157.981374,-1.348229
464,-2.812000,-175.373818,-1.496657
465,-2.810000,-175.373818,-1.496657
466,-2.808000,-160.880114,-1.372967
467,-2.806000,-157.981374,-1.348229
468,-2.804000,-152.183892,-1.298752
469,-2.802000,-155.082633,-1.323490
470,-2.800000,-146.386410,-1.249276
471,-2.798000,-155.082633,-1.323490
472,-2.796000,-163.778855,-1.397705
473,-2.794000,-166.677596,-1.422443
474,-2.792000,-155.082633,-1.323490
475,-2.790000,-143.487670,-1.224538
476,-2.788000,-143.487670,-1.224538
477,-2.786000,-140.588929,-1.199800
478,-2.784000,-152.183892,-1.298752
479,-2.782000,-181.171300,-1.546134
480,-2.780000,-178.272559,-1.521395
481,-2.778000,-169.576337,-1.447181
482,-2.776000,-137.690188,-1.175062
483,-2.774000,-120.297743,-1.026633
484,-2.772000,-128.993966,-1.100847
485,-2.770000,-149.285151,-1.274014
486,-2.768000,-172.475078,-1.471919
487,-2.766000,-181.171300,-1.546134
488,-2.764000,-157.981374,-1.348229
489,-2.762000,-143.487670,-1.224538
490,-2.760000,-123.196484,-1.051371
491,-2.758000,-126.095225,-1.076109
492,-2.756000,-155.082633,-1.323490
493,-2.754000,-175.373818,-1.496657
494,-2.752000,-184.070041,-1.570872
495,-2.750000,-166.677596,-1.422443
496,-2.748000,-140.588929,-1.199800
497,-2.746000,-128.993966,-1.100847
498,-2.744000,-128.993966,-1.100847
499,-2.742000,-137.690188,-1.175062
500,-2.740000,-157.981374,-1.348229
501,-2.738000,-181.171300,-1.546134
502,-2.736000,-186.968782,-1.595610
503,-2.734000,-157.981374,-1.348229
504,-2.732000,-134.791447,-1.150323
505,-2.730000,-123.196484,-1.051371
506,-2.728000,-146.386410,-1.249276
507,-2.726000,-163.778855,-1.397705
508,-2.724000,-186.968782,-1.595610
509,-2.722000,-175.373818,-1.496657
510,-2.720000,-166.677596,-1.422443
511,-2.718000,-137.690188,-1.175062
512,-2.716000,-128.993966,-1.100847
513,-2.714000,-143.487670,-1.224538
514,-2.712000,-157.981374,-1.348229
515,-2.710000,-163.778855,-1.397705
516,-2.708000,-163.778855,-1.397705
517,-2.706000,-149.285151,-1.274014
518,-2.704000,-140.588929,-1.199800
519,-2.702000,-143.487670,-1.224538
520,-2.700000,-140.588929,-1.199800
521,-2.698000,-146.386410,-1.249276
522,-2.696000,-166.677596,-1.422443
523,-2.694000,-172.475078,-1.471919
524,-2.692000,-166.677596,-1.422443
525,-2.690000,-155.082633,-1.323490
526,-2.688000,-126.095225,-1.076109
527,-2.686000,-117.399002,-1.001895
528,-2.684000,-131.892706,-1.125585
529,-2.682000,-175.373818,-1.496657
530,-2.680000,-189.867522,-1.620348
531,-2.678000,-192.766263,-1.645086
532,-2.676000,-160.880114,-1.372967
533,-2.674000,-140.588929,-1.199800
534,-2.672000,-128.993966,-1.100847
535,-2.670000,-152.183892,-1.298752
536,-2.668000,-160.880114,-1.372967
537,-2.666000,-169.576337,-1.447181
538,-2.664000,-169.576337,-1.447181
539,-2.662000,-149.285151,-1.274014
540,-2.660000,-140.588929,-1.199800
541,-2.658000,-146.386410,-1.249276
542,-2.656000,-149.285151,-1.274014
543,-2.654000,-163.778855,-1.397705
544,-2.652000,-175.373818,-1.496657
545,-2.650000,-163.778855,-1.397705
546,-2.648000,-149.285151,-1.274014
547,-2.646000,-140.588929,-1.199800
548,-2.644000,-131.892706,-1.125585
549,-2.642000,-146.386410,-1.249276
550,-2.640000,-152.183892,-1.298752
551,-2.638000,-169.576337,-1.447181
552,-2.636000,-166.677596,-1.422443
553,-2.634000,-169.576337,-1.447181
554,-2.632000,-160.880114,-1.372967
555,-2.630000,-146.386410,-1.249276
556,-2.628000,-126.095225,-1.076109
557,-2.626000,-126.095225,-1.076109
558,-2.624000,-128.993966,-1.100847
559,-2.622000,-157.981374,-1.348229
560,-2.620000,-166.677596,-1.422443
561,-2.618000,-175.373818,-1.496657
562,-2.616000,-166.677596,-1.422443
563,-2.614000,-134.791447,-1.150323
564,-2.612000,-117.399002,-1.001895
565,-2.610000,-126.095225,-1.076109
566,-2.608000,-157.981374,-1.348229
567,-2.606000,-189.867522,-1.620348
568,-2.604000,-184.070041,-1.570872
569,-2.602000,-178.272559,-1.521395
570,-2.600000,-137.690188,-1.175062
571,-2.598000,-134.791447,-1.150323
572,-2.596000,-143.487670,-1.224538
573,-2.594000,-149.285151,-1.274014
574,-2.592000,-160.880114,-1.372967
575,-2.590000,-178.272559,-1.521395
576,-2.588000,-175.373818,-1.496657
577,-2.586000,-160.880114,-1.372967
578,-2.584000,-140.588929,-1.199800
579,-2.582000,-131.892706,-1.125585
580,-2.580000,-131.892706,-1.125585
581,-2.578000,-152.183892,-1.298752
582,-2.576000,-163.778855,-1.397705
583,-2.574000,-184.070041,-1.570872
584,-2.572000,-175.373818,-1.496657
585,-2.570000,-172.475078,-1.471919
586,-2.568000,-134.791447,-1.150323
587,-2.566000,-111.601521,-0.952418
588,-2.564000,-117.399002,-1.001895
589,-2.562000,-131.892706,-1.125585
590,-2.560000,-163.778855,-1.397705
591,-2.558000,-184.070041,-1.570872
592,-2.556000,-195.665004,-1.669824
593,-2.554000,-166.677596,-1.422443
594,-2.552000,-126.095225,-1.076109
595,-2.550000,-105.804039,-0.902942
596,-2.548000,-134.791447,-1.150323
597,-2.546000,-160.880114,-1.372967
598,-2.544000,-175.373818,-1.496657
599,-2.542000,-184.070041,-1.570872
600,-2.540000,-172.475078,-1.471919
601,-2.538000,-146.386410,-1.249276
602,-2.536000,-143.487670,-1.224538
603,-2.534000,-140.588929,-1.199800
604,-2.532000,-155.082633,-1.323490
605,-2.530000,-172.475078,-1.471919
606,-2.528000,-186.968782,-1.595610
607,-2.526000,-184.070041,-1.570872
608,-2.524000,-160.880114,-1.372967
609,-2.522000,-137.690188,-1.175062
610,-2.520000,-128.993966,-1.100847
611,-2.518000,-146.386410,-1.249276
612,-2.516000,-169.576337,-1.447181
613,-2.514000,-186.968782,-1.595610
614,-2.512000,-181.171300,-1.546134
615,-2.510000,-149.285151,-1.274014
616,-2.508000,-123.196484,-1.051371
617,-2.506000,-108.702780,-0.927680
618,-2.504000,-117.399002,-1.001895
619,-2.502000,-149.285151,-1.274014
620,-2.500000,-181.171300,-1.546134
621,-2.498000,-192.766263,-1.645086
622,-2.496000,-172.475078,-1.471919
623,-2.494000,-137.690188,-1.175062
624,-2.492000,-120.297743,-1.026633
625,-2.490000,-128.993966,-1.100847
626,-2.488000,-140.588929,-1.199800
627,-2.486000,-157.981374,-1.348229
628,-2.484000,-178.272559,-1.521395
629,-2.482000,-181.171300,-1.546134
630,-2.480000,-166.677596,-1.422443
631,-2.478000,-149.285151,-1.274014
632,-2.476000,-134.791447,-1.150323
633,-2.474000,-128.993966,-1.100847
634,-2.472000,-140.588929,-1.199800
635,-2.470000,-169.576337,-1.447181
636,-2.468000,-178.272559,-1.521395
637,-2.466000,-178.272559,-1.521395
638,-2.464000,-149.285151,-1.274014
639,-2.462000,-143.487670,-1.224538
640,-2.460000,-128.993966,-1.100847
641,-2.458000,-140.588929,-1.199800
642,-2.456000,-146.386410,-1.249276
643,-2.454000,-169.576337,-1.447181
644,-2.452000,-169.576337,-1.447181
645,-2.450000,-160.880114,-1.372967
646,-2.448000,-146.386410,-1.249276
647,-2.446000,-131.892706,-1.125585
648,-2.444000,-143.487670,-1.224538
649,-2.442000,-166.677596,-1.422443
650,-2.440000,-184.070041,-1.570872
651,-2.438000,-184.070041,-1.570872
652,-2.436000,-160.880114,-1.372967
653,-2.434000,-140.588929,-1.199800
654,-2.432000,-123.196484,-1.051371
655,-2.430000,-128.993966,-1.100847
656,-2.428000,-143.487670,-1.224538
657,-2.426000,-181.171300,-1.546134
658,-2.424000,-186.968782,-1.595610
659,-2.422000,-169.576337,-1.447181
660,-2.420000,-146.386410,-1.249276
661,-2.418000,-117.399002,-1.001895
662,-2.416000,-131.892706,-1.125585
663,-2.414000,-137.690188,-1.175062
664,-2.412000,-152.183892,-1.298752
665,-2.410000,-172.475078,-1.471919
666,-2.408000,-184.070041,-1.570872
667,-2.406000,-163.778855,-1.397705
668,-2.404000,-134.791447,-1.150323
669,-2.402000,-117.399002,-1.001895
670,-2.400000,-120.297743,-1.026633
671,-2.398000,-146.386410,-1.249276
672,-2.396000,-175.373818,-1.496657
673,-2.394000,-186.968782,-1.595610
674,-2.392000,-184.070041,-1.570872
675,-2.390000,-157.981374,-1.348229
676,-2.388000,-123.196484,-1.051371
677,-2.386000,-111.601521,-0.952418
678,-2.384000,-131.892706,-1.125585
679,-2.382000,-152.183892,-1.298752
680,-2.380000,-184.070041,-1.570872
681,-2.378000,-192.766263,-1.645086
682,-2.376000,-181.171300,-1.546134
683,-2.374000,-140.588929,-1.199800
684,-2.372000,-120.297743,-1.026633
685,-2.370000,-114.500262,-0.977156
686,-2.368000,-146.386410,-1.249276
687,-2.366000,-160.880114,-1.372967
688,-2.364000,-189.867522,-1.620348
689,-2.362000,-189.867522,-1.620348
690,-2.360000,-169.576337,-1.447181
691,-2.358000,-134.791447,-1.150323
692,-2.356000,-108.702780,-0.927680
693,-2.354000,-123.196484,-1.051371
694,-2.352000,-152.183892,-1.298752
695,-2.350000,-169.576337,-1.447181
696,-2.348000,-178.272559,-1.521395
697,-2.346000,-155.082633,-1.323490
698,-2.344000,-149.285151,-1.274014
699,-2.342000,-131.892706,-1.125585
700,-2.340000,-143.487670,-1.224538
701,-2.338000,-146.386410,-1.249276
702,-2.336000,-169.576337,-1.447181
703,-2.334000,-166.677596,-1.422443
704,-2.332000,-169.576337,-1.447181
705,-2.330000,-157.981374,-1.348229
706,-2.328000,-160.880114,-1.372967
707,-2.326000,-146.386410,-1.249276
708,-2.324000,-134.791447,-1.150323
709,-2.322000,-140.588929,-1.199800
710,-2.320000,-152.183892,-1.298752
