Repository: nglaser3/NPRE432_Materials

## Compiling .tex files into pdf

Please follow the following steps (There is no make file for the reports in this repo):

1. pdflatex *.tex
2. pdflatex *.tex
3. biber *.tex
4. pdflatex *.tex

where * is the lab you are trying to compile

File: Lab6/data/N02-AB-2024-T4-NU-RT_1_Spec_1_Ch_1.csv (part 1 of 5)
[N02-AB-2024-T4-NU-RT]
[Specimen: 1]
[Channel: 1]

[Calculated Data]

Point ID,Time [ms],Force [N],Energy [J],Displacement [mm],Velocity [m/s],Voltage Ch1 [mV]
1,0.000000,-0.000000,0.000000,0.000000,3.807987,1.418380
2,0.002000,80.742347,0.000307,0.007616,3.808000,2.133959
3,0.004000,279.714560,0.001680,0.015232,3.807991,3.897349
4,0.006000,619.985881,0.005106,0.022848,3.807941,6.913003
5,0.008000,1110.207275,0.011694,0.030464,3.807825,11.257590
6,0.010000,1689.821983,0.022356,0.038079,3.807625,16.394424
7,0.012000,2252.134758,0.037365,0.045694,3.807336,21.377920
8,0.014000,2693.334013,0.056193,0.053308,3.806969,25.288048
9,0.016000,2941.328366,0.077643,0.060922,3.806548,27.485897
10,0.018000,3027.838024,0.100363,0.068535,3.806100,28.252589
11,0.020000,2984.583195,0.123246,0.076146,3.805649,27.869243
12,0.022000,2797.145603,0.145248,0.083757,3.805216,26.208078
13,0.024000,2468.408903,0.165284,0.091367,3.804824,23.294649
14,0.026000,2021.442338,0.182366,0.098977,3.804492,19.333409
15,0.028000,1502.384391,0.195772,0.106585,3.804236,14.733259
16,0.030000,983.326444,0.205228,0.114194,3.804061,10.133109
17,0.032000,579.614707,0.211173,0.121802,3.803958,6.555214
18,0.034000,415.246357,0.214958,0.129409,3.803900,5.098500
19,0.036000,527.708913,0.218545,0.137017,3.803846,6.095199
20,0.038000,862.212923,0.223832,0.144625,3.803757,9.059740
21,0.040000,1251.506383,0.231872,0.152232,3.803611,12.509853
22,0.042000,1554.290185,0.242543,0.159839,3.803411,15.193274
23,0.044000,1672.520051,0.254816,0.167446,3.803178,16.241086
24,0.046000,1606.195980,0.267285,0.175052,3.802941,15.653289
25,0.048000,1407.223767,0.278745,0.182658,3.802725,13.889898
26,0.050000,1185.182312,0.288603,0.190263,3.802542,11.922056
27,0.052000,1055.417825,0.297122,0.197868,3.802386,10.772018
28,0.054000,1066.952446,0.305192,0.205472,3.802239,10.874244
29,0.056000,1225.553486,0.313909,0.213077,3.802080,12.279845
30,0.058000,1502.384391,0.324280,0.220681,3.801886,14.733259
31,0.060000,1885.910540,0.337162,0.228284,3.801640,18.132259
32,0.062000,2329.993450,0.353188,0.235887,3.801330,22.067943
33,0.064000,2831.749466,0.372809,0.243489,3.800945,26.514755
34,0.066000,3321.970860,0.396197,0.251091,3.800483,30.859341
35,0.068000,3789.123012,0.423221,0.258691,3.799947,34.999476
36,0.070000,4198.602059,0.453571,0.266291,3.799341,38.628483
37,0.072000,4518.687793,0.486688,0.273889,3.798678,41.465243
38,0.074000,4726.310972,0.521804,0.281485,3.797975,43.305303
39,0.076000,4830.122561,0.558095,0.289080,3.797246,44.225333
40,0.078000,4821.471596,0.594741,0.296674,3.796511,44.148664
41,0.080000,4755.147525,0.631095,0.304267,3.795781,43.560867
42,0.082000,4746.496559,0.667158,0.311857,3.795057,43.484198
43,0.084000,4861.842769,0.703619,0.319447,3.794324,44.506453
44,0.086000,5089.651535,0.741374,0.327035,3.793565,46.525408
45,0.088000,5398.202648,0.781156,0.334621,3.792764,49.259942
46,0.090000,5675.033553,0.823149,0.342206,3.791917,51.713355
47,0.092000,5862.471145,0.866894,0.349789,3.791034,53.374520
48,0.094000,5897.075008,0.911469,0.357370,3.790133,53.681197
49,0.096000,5773.077832,0.955695,0.364949,3.789239,52.582272
50,0.098000,5548.152721,0.998589,0.372527,3.788373,50.588874
51,0.100000,5300.158369,1.039682,0.380103,3.787544,48.391024
52,0.102000,5083.884224,1.079008,0.387677,3.786751,46.474295
53,0.104000,4931.050495,1.116929,0.395250,3.785987,45.119806
54,0.106000,4928.166840,1.154252,0.402821,3.785235,45.094250
55,0.108000,5078.116914,1.192124,0.410391,3.784471,46.423182
56,0.110000,5297.274714,1.231385,0.417959,3.783679,48.365468
57,0.112000,5496.246927,1.272220,0.425525,3.782854,50.128859
58,0.114000,5637.546034,1.314333,0.433090,3.782002,51.381122
59,0.116000,5706.753761,1.357232,0.440653,3.781134,51.994475
60,0.118000,5741.357624,1.400514,0.448215,3.780257,52.301152
61,0.120000,5686.568174,1.443709,0.455774,3.779383,51.815581
62,0.122000,5530.850790,1.486099,0.463332,3.778524,50.435536
63,0.124000,5337.645887,1.527162,0.470888,3.777693,48.723257
64,0.126000,5173.277537,1.566865,0.478443,3.776891,47.266543
65,0.128000,5095.418845,1.605645,0.485996,3.776107,46.576521
66,0.130000,5161.742916,1.644373,0.493547,3.775323,47.164318
67,0.132000,5349.180508,1.684050,0.501097,3.774520,48.825483
68,0.134000,5643.313345,1.725537,0.508645,3.773680,51.432235
69,0.136000,6096.047221,1.769832,0.516192,3.772781,55.444588
70,0.138000,6623.756133,1.817815,0.523737,3.771805,60.121407
71,0.140000,7113.977528,1.869623,0.531279,3.770749,64.465994
72,0.142000,7511.921954,1.924765,0.538819,3.769624,67.992775
73,0.144000,7745.498030,1.982271,0.546358,3.768450,70.062843
74,0.146000,7806.054790,2.040867,0.553893,3.767252,70.599527
75,0.148000,7699.359546,2.099271,0.561427,3.766059,69.653941
76,0.150000,7483.085401,2.156440,0.568957,3.764890,67.737212
77,0.152000,7286.996843,2.212039,0.576486,3.763754,65.999377
78,0.154000,7188.952564,2.266515,0.584013,3.762641,65.130460
79,0.156000,7200.487186,2.320650,0.591537,3.761534,65.232685
80,0.158000,7312.949741,2.375234,0.599059,3.760418,66.229385
81,0.160000,7532.107540,2.431049,0.606578,3.759276,68.171670
82,0.162000,7806.054790,2.488700,0.614096,3.758095,70.599527
83,0.164000,8025.212590,2.548186,0.621611,3.756876,72.541813
84,0.166000,8140.558800,2.608909,0.629123,3.755630,73.564068
85,0.168000,8140.558800,2.670044,0.636633,3.754376,73.564068
86,0.170000,8036.747211,2.730770,0.644141,3.753129,72.644038
87,0.172000,7820.473067,2.790275,0.651646,3.751908,70.727309
88,0.174000,7471.550780,2.847640,0.659148,3.750731,67.634986
89,0.176000,7053.420767,2.902111,0.666649,3.749614,63.929309
90,0.178000,6655.476341,2.953507,0.674147,3.748560,60.402528
91,0.180000,6346.925228,3.002241,0.681643,3.747562,57.667994
92,0.182000,6179.673223,3.049180,0.689137,3.746602,56.185723
93,0.184000,6150.836671,3.095371,0.696629,3.745656,55.930159
94,0.186000,6237.346328,3.141767,0.704120,3.744706,56.696851
95,0.188000,6410.365644,3.189123,0.711608,3.743736,58.230235
96,0.190000,6603.570547,3.237837,0.719095,3.742737,59.942513
97,0.192000,6756.404275,3.287833,0.726579,3.741711,61.297001
98,0.194000,6776.589862,3.338463,0.734062,3.740672,61.475896
99,0.196000,6615.105168,3.388550,0.741542,3.739644,60.044738
100,0.198000,6320.972331,3.436920,0.749020,3.738651,57.437986
101,0.200000,6023.955839,3.483068,0.756497,3.737704,54.805678
102,0.202000,5804.798039,3.527275,0.763971,3.736798,52.863393
103,0.204000,5721.172037,3.570340,0.771444,3.735916,52.122257
104,0.206000,5787.496108,3.613330,0.778915,3.735035,52.710054
105,0.208000,5983.584666,3.657290,0.786384,3.734133,54.447889
106,0.210000,6228.695363,3.702887,0.793851,3.733197,56.620182
107,0.212000,6476.689715,3.750312,0.801317,3.732222,58.818031
108,0.214000,6704.498481,3.799500,0.808780,3.731210,60.836986
109,0.216000,6920.772625,3.850332,0.816241,3.730164,62.753716
110,0.218000,7113.977528,3.902676,0.823701,3.729085,64.465994
111,0.220000,7209.138151,3.956080,0.831158,3.727984,65.309355
112,0.222000,7137.046770,4.009555,0.838613,3.726881,64.670445
113,0.224000,6961.143799,4.062089,0.846065,3.725797,63.111505
114,0.226000,6710.265791,4.113019,0.853516,3.724747,60.888099
115,0.228000,6468.038749,4.162099,0.860964,3.723735,58.741362
116,0.230000,6338.274263,4.209780,0.868411,3.722752,57.591325
117,0.232000,6332.506952,4.256944,0.875855,3.721780,57.540212
118,0.234000,6436.318541,4.304460,0.883298,3.720801,58.460242
119,0.236000,6646.825375,4.353133,0.890738,3.719796,60.325858
120,0.238000,6886.168762,4.403466,0.898177,3.718757,62.447039
121,0.240000,7070.722699,4.455361,0.905613,3.717684,64.082648
122,0.242000,7113.977528,4.508087,0.913048,3.716594,64.465994
123,0.244000,7053.420767,4.560734,0.920480,3.715505,63.929309
124,0.246000,6871.750486,4.612466,0.927910,3.714434,62.319257
125,0.248000,6620.872478,4.662576,0.935338,3.713398,60.095851
126,0.250000,6274.833847,4.710457,0.942763,3.712409,57.029084
127,0.252000,5937.446181,4.755788,0.950187,3.711472,54.038987
128,0.254000,5657.731621,4.798819,0.957609,3.710585,51.560017
129,0.256000,5493.363271,4.840191,0.965030,3.709732,50.103303
130,0.258000,5444.341132,4.880762,0.972448,3.708895,49.668844
131,0.260000,5493.363271,4.921325,0.979865,3.708059,50.103303
132,0.262000,5611.593137,4.962498,0.987281,3.707209,51.151114
133,0.264000,5804.798039,5.004816,0.994694,3.706335,52.863393
134,0.266000,6003.770252,5.048577,1.002106,3.705431,54.626784
135,0.268000,6139.302050,5.093566,1.009516,3.704500,55.827934
136,0.270000,6243.113639,5.139431,1.016924,3.703551,56.747964
137,0.272000,6306.554055,5.185903,1.024330,3.702588,57.310204
138,0.274000,6280.601157,5.232502,1.031734,3.701623,57.080197
139,0.276000,6208.509776,5.278726,1.039136,3.700665,56.441287
140,0.278000,6130.651084,5.324384,1.046537,3.699719,55.751265
141,0.280000,6130.651084,5.369741,1.053935,3.698779,55.751265
142,0.282000,6271.950192,5.415610,1.061332,3.697828,57.003528
143,0.284000,6517.060889,5.462895,1.068727,3.696847,59.175821
144,0.286000,6762.171586,5.511979,1.076119,3.695827,61.348114
145,0.288000,7010.165938,5.562872,1.083510,3.694769,63.545964
146,0.290000,7261.043946,5.615593,1.090898,3.693672,65.769370
147,0.292000,7509.038298,5.670140,1.098285,3.692535,67.967219
148,0.294000,7705.126856,5.726310,1.105668,3.691364,69.705054
149,0.296000,7803.171135,5.783547,1.113050,3.690170,70.573971
150,0.298000,7811.822101,5.841160,1.120429,3.688968,70.650640
151,0.300000,7785.869203,5.898690,1.127806,3.687767,70.420633
152,0.302000,7768.567272,5.956042,1.135180,3.686569,70.267294
153,0.304000,7757.032651,6.013269,1.142552,3.685374,70.165069
154,0.306000,7782.985548,6.070530,1.149922,3.684177,70.395076
155,0.308000,7855.076930,6.128134,1.157289,3.682973,71.033986
156,0.310000,7950.237553,6.186335,1.164654,3.681756,71.877347
157,0.312000,8059.816453,6.245270,1.172016,3.680522,72.848490
158,0.314000,8120.373214,6.304812,1.179376,3.679276,73.385174
159,0.316000,8160.744387,6.364704,1.186733,3.678021,73.742963
160,0.318000,8146.326111,6.424672,1.194088,3.676765,73.615181
161,0.320000,8097.303972,6.484386,1.201440,3.675513,73.180723
162,0.322000,7970.423140,6.543433,1.208790,3.674275,72.056241
163,0.324000,7803.171135,6.601380,1.216137,3.673060,70.573971
164,0.326000,7656.104717,6.658154,1.223482,3.671870,69.270595
165,0.328000,7534.991196,6.713925,1.230825,3.670701,68.197227
166,0.330000,7410.994020,6.768778,1.238165,3.669551,67.098302
167,0.332000,7312.949741,6.822800,1.245503,3.668418,66.229385
168,0.334000,7318.717051,6.876467,1.252839,3.667293,66.280497
169,0.336000,7425.412296,6.930530,1.260172,3.666159,67.226084
170,0.338000,7563.827748,6.985474,1.267503,3.665005,68.452790
171,0.340000,7667.639338,7.041288,1.274832,3.663833,69.372821
172,0.342000,7708.010511,7.097613,1.282159,3.662649,69.730610
173,0.344000,7731.079753,7.154152,1.289483,3.661460,69.935061
174,0.346000,7739.730719,7.210788,1.296804,3.660269,70.011730
175,0.348000,7719.545132,7.267364,1.304124,3.659079,69.832836
176,0.350000,7705.126856,7.323795,1.311441,3.657892,69.705054
177,0.352000,7713.777822,7.380187,1.318755,3.656704,69.781723
178,0.354000,7785.869203,7.436855,1.326067,3.655511,70.420633
179,0.356000,7869.495206,7.494074,1.333377,3.654306,71.161768
180,0.358000,8005.027003,7.552075,1.340685,3.653083,72.362918
181,0.360000,8163.628043,7.611130,1.347990,3.651837,73.768520
182,0.362000,8368.367566,7.671491,1.355292,3.650563,75.583023
183,0.364000,8564.456124,7.733294,1.362592,3.649257,77.320858
184,0.366000,8705.755232,7.796306,1.369889,3.647925,78.573121
185,0.368000,8783.613924,7.860094,1.377184,3.646576,79.263143
186,0.370000,8809.566821,7.924237,1.384475,3.645219,79.493151
187,0.372000,8769.195647,7.988304,1.391764,3.643863,79.135361
188,0.374000,8679.802334,8.051874,1.399051,3.642517,78.343113
189,0.376000,8584.641711,8.114748,1.406334,3.641186,77.499753
190,0.378000,8480.830121,8.176876,1.413616,3.639870,76.579722
191,0.380000,8423.157016,8.238393,1.420894,3.638566,76.068595
192,0.382000,8379.902187,8.299521,1.428170,3.637271,75.685249
193,0.384000,8319.345427,8.360250,1.435443,3.635984,75.148565
194,0.386000,8255.905011,8.420507,1.442714,3.634706,74.586324
195,0.388000,8209.766527,8.480345,1.449982,3.633437,74.177422
196,0.390000,8172.279008,8.539857,1.457248,3.632175,73.845189
197,0.392000,8097.303972,8.598941,1.464511,3.630921,73.180723
198,0.394000,7915.633690,8.657073,1.471771,3.629688,71.570670
199,0.396000,7667.639338,8.713626,1.479029,3.628488,69.372821
200,0.398000,7416.761330,8.768351,1.486285,3.627327,67.149415
201,0.400000,7220.672772,8.821438,1.493539,3.626201,65.411580
202,0.402000,7067.839044,8.873243,1.500790,3.625102,64.057091
203,0.404000,6935.190902,8.923998,1.508039,3.624026,62.881497
204,0.406000,6831.379312,8.973881,1.515286,3.622968,61.961467
205,0.408000,6767.938896,9.023144,1.522531,3.621924,61.399227
206,0.410000,6767.938896,9.072163,1.529774,3.620884,61.399227
207,0.412000,6805.426415,9.121304,1.537015,3.619841,61.731460
208,0.414000,6860.215865,9.170764,1.544253,3.618791,62.217031
209,0.416000,6940.958212,9.220700,1.551490,3.617731,62.932610
210,0.418000,7013.049594,9.271174,1.558724,3.616659,63.571520
211,0.420000,7059.188078,9.322061,1.565956,3.615577,63.980422
212,0.422000,7079.373665,9.373173,1.573186,3.614490,64.159317
213,0.424000,7099.559251,9.424414,1.580414,3.613400,64.338212
214,0.426000,7162.999667,9.475943,1.587640,3.612303,64.900452
215,0.428000,7243.742014,9.527976,1.594864,3.611196,65.616031
216,0.430000,7364.855535,9.580723,1.602085,3.610072,66.689400
217,0.432000,7488.852712,9.634337,1.609304,3.608929,67.788324
218,0.434000,7630.151819,9.688892,1.616520,3.607765,69.040587
219,0.436000,7780.101893,9.744479,1.623735,3.606579,70.369520
220,0.438000,7901.215414,9.801025,1.630947,3.605371,71.442888
221,0.440000,7996.376037,9.858332,1.638156,3.604147,72.286249
222,0.442000,8088.653006,9.916295,1.645363,3.602908,73.104053
223,0.444000,8157.860732,9.974819,1.652568,3.601656,73.717407
224,0.446000,8192.464595,10.033697,1.659770,3.600396,74.024084
225,0.448000,8166.511698,10.092586,1.666969,3.599135,73.794076
226,0.450000,8091.536661,10.151091,1.674167,3.597883,73.129610
227,0.452000,8016.561624,10.209036,1.681361,3.596642,72.465144
228,0.454000,7984.841416,10.266577,1.688553,3.595409,72.184023
229,0.456000,7973.306795,10.323944,1.695743,3.594180,72.081798
230,0.458000,7967.539485,10.381228,1.702930,3.592952,72.030685
231,0.460000,7938.702932,10.438369,1.710114,3.591727,71.775121
232,0.462000,7912.750035,10.495293,1.717297,3.590506,71.545114
233,0.464000,7872.378861,10.551960,1.724477,3.589290,71.187324
234,0.466000,7846.425964,10.608370,1.731654,3.588079,70.957317
235,0.468000,7794.520169,10.664482,1.738829,3.586875,70.497302
236,0.470000,7713.777822,10.720099,1.746001,3.585681,69.781723
237,0.472000,7630.151819,10.775108,1.753172,3.584500,69.040587
238,0.474000,7549.409472,10.829510,1.760339,3.583331,68.325009
239,0.476000,7506.154643,10.883451,1.767505,3.582173,67.941663
240,0.478000,7480.201746,10.937126,1.774668,3.581020,67.711655
241,0.480000,7480.201746,10.990691,1.781829,3.579868,67.711655
242,0.482000,7523.456575,11.044393,1.788988,3.578714,68.095001
243,0.484000,7581.129680,11.098439,1.796144,3.577551,68.606129
244,0.486000,7664.755682,11.152973,1.803298,3.576378,69.347264
245,0.488000,7759.916306,11.208129,1.810449,3.575190,70.190625
246,0.490000,7878.146172,11.264028,1.817599,3.573986,71.238437
247,0.492000,8002.143348,11.320774,1.824745,3.572763,72.337362
248,0.494000,8129.024179,11.378397,1.831890,3.571520,73.461843
249,0.496000,8241.486735,11.436854,1.839031,3.570259,74.458542
250,0.498000,8365.483911,11.496135,1.846171,3.568979,75.557467
251,0.500000,8529.852261,11.556423,1.853307,3.567676,77.014181
252,0.502000,8685.569645,11.617830,1.860441,3.566348,78.394226
253,0.504000,8821.101442,11.680253,1.867573,3.564998,79.595377
254,0.506000,8924.913031,11.743505,1.874701,3.563629,80.515407
255,0.508000,9040.259242,11.807514,1.881827,3.562242,81.537662
256,0.510000,9178.674694,11.872401,1.888950,3.560836,82.764369
257,0.512000,9311.322836,11.938228,1.896070,3.559409,83.939963
258,0.514000,9409.367115,12.004849,1.903188,3.557963,84.808880
259,0.516000,9452.621944,12.071945,1.910302,3.556507,85.192226
260,0.518000,9464.156565,12.139209,1.917414,3.555046,85.294451
261,0.520000,9467.040220,12.206497,1.924522,3.553584,85.320008
262,0.522000,9435.320012,12.273654,1.931628,3.552124,85.038888
263,0.524000,9406.483460,12.340569,1.938731,3.550669,84.783324
264,0.526000,9397.832494,12.407323,1.945831,3.549217,84.706655
265,0.528000,9380.530562,12.473958,1.952928,3.547767,84.553316
266,0.530000,9328.624768,12.540320,1.960022,3.546323,84.093301
267,0.532000,9265.184352,12.606247,1.967113,3.544887,83.531061
268,0.534000,9187.325660,12.671646,1.974201,3.543463,82.841038
269,0.536000,9092.165036,12.736405,1.981287,3.542052,81.997677
270,0.538000,9014.306344,12.800527,1.988370,3.540655,81.307655
271,0.540000,8924.913031,12.864031,1.995450,3.539270,80.515407
272,0.542000,8806.683166,12.926776,2.002527,3.537902,79.467595
273,0.544000,8694.220610,12.988681,2.009601,3.536552,78.470895
274,0.546000,8581.758055,13.049767,2.016673,3.535220,77.474196
275,0.548000,8498.132053,13.110137,2.023742,3.533903,76.733061
276,0.550000,8420.273361,13.169914,2.030809,3.532598,76.043038
277,0.552000,8353.949290,13.229159,2.037873,3.531305,75.455241
278,0.554000,8327.996392,13.288058,2.044934,3.530019,75.225234
279,0.556000,8368.367566,13.346986,2.051993,3.528732,75.583023
280,0.558000,8405.855084,13.406166,2.059049,3.527439,75.915256
281,0.560000,8440.458948,13.465580,2.066102,3.526140,76.221933
282,0.562000,8477.946466,13.525225,2.073153,3.524836,76.554166
283,0.564000,8532.735916,13.585174,2.080202,3.523524,77.039738
284,0.566000,8599.059987,13.645527,2.087247,3.522203,77.627534
285,0.568000,8648.082126,13.706263,2.094290,3.520873,78.061993
286,0.570000,8694.220610,13.767312,2.101331,3.519535,78.470895
287,0.572000,8760.544681,13.828733,2.108369,3.518189,79.058692
288,0.574000,8815.334131,13.890556,2.115404,3.516833,79.544264
289,0.576000,8878.774547,13.952771,2.122436,3.515468,80.106504
290,0.578000,8924.913031,14.015347,2.129466,3.514094,80.515407
291,0.580000,8959.516894,14.078182,2.136492,3.512714,80.822083
292,0.582000,8999.888068,14.141256,2.143516,3.511329,81.179873
293,0.584000,9014.306344,14.204497,2.150538,3.509938,81.307655
294,0.586000,9014.306344,14.267764,2.157556,3.508547,81.307655
295,0.588000,8997.004413,14.330945,2.164572,3.507157,81.154316
296,0.590000,8982.586137,14.393990,2.171585,3.505770,81.026534
297,0.592000,8947.982273,14.456838,2.178595,3.504386,80.719858
298,0.594000,8887.425513,14.519328,2.185602,3.503010,80.183173
299,0.596000,8800.915855,14.581278,2.192607,3.501645,79.416482
300,0.598000,8720.173508,14.642619,2.199609,3.500294,78.700903
301,0.600000,8645.198471,14.703392,2.206608,3.498954,78.036437
302,0.602000,8532.735916,14.763485,2.213605,3.497629,77.039738
303,0.604000,8437.575292,14.822830,2.220599,3.496321,76.196377
304,0.606000,8339.531013,14.881477,2.227590,3.495028,75.327459
305,0.608000,8255.905011,14.939468,2.234579,3.493749,74.586324
306,0.610000,8195.348250,14.996934,2.241565,3.492481,74.049640
307,0.612000,8117.489558,15.053896,2.248549,3.491224,73.359617
308,0.614000,8030.979901,15.110264,2.255530,3.489979,72.592926
309,0.616000,7964.655830,15.166079,2.262509,3.488747,72.005129
310,0.618000,7906.982724,15.221441,2.269485,3.487525,71.494001
311,0.620000,7883.913482,15.276503,2.276459,3.486309,71.289550
312,0.622000,7875.262516,15.331435,2.283430,3.485095,71.212881
313,0.624000,7855.076930,15.386247,2.290399,3.483883,71.033986
314,0.626000,7866.611551,15.441010,2.297366,3.482673,71.136211
315,0.628000,7909.866380,15.495945,2.304330,3.481458,71.519557
316,0.630000,7927.168311,15.551071,2.311292,3.480238,71.672896
317,0.632000,7990.608727,15.606459,2.318251,3.479012,72.235136
318,0.634000,8077.118385,15.662349,2.325208,3.477774,73.001828
319,0.636000,8186.697285,15.718900,2.332162,3.476521,73.972971
320,0.638000,8316.461771,15.776263,2.339114,3.475249,75.123008
321,0.640000,8440.458948,15.834487,2.346063,3.473957,76.221933
322,0.642000,8555.805158,15.893520,2.353009,3.472647,77.244189
323,0.644000,8659.616747,15.953292,2.359953,3.471319,78.164219
324,0.646000,8746.126405,16.013701,2.366895,3.469976,78.930910
325,0.648000,8841.287029,16.074717,2.373833,3.468620,79.774271
326,0.650000,8945.098618,16.136399,2.380769,3.467247,80.694301
327,0.652000,9037.375586,16.198736,2.387702,3.465860,81.512106
328,0.654000,9135.419865,16.261707,2.394633,3.464457,82.381023
329,0.656000,9207.511247,16.325242,2.401560,3.463041,83.019933
330,0.658000,9268.068007,16.389211,2.408485,3.461615,83.556617
331,0.660000,9296.904560,16.453462,2.415407,3.460182,83.812181
332,0.662000,9322.857457,16.517877,2.422325,3.458744,84.042188
333,0.664000,9360.344976,16.582484,2.429242,3.457301,84.374421
334,0.666000,9377.646907,16.647253,2.436155,3.455855,84.527760
335,0.668000,9377.646907,16.712055,2.443065,3.454406,84.527760
336,0.670000,9357.461320,16.776760,2.449972,3.452960,84.348865
337,0.672000,9328.624768,16.841269,2.456877,3.451517,84.093301
338,0.674000,9317.090147,16.905612,2.463778,3.450078,83.991076
339,0.676000,9285.369939,16.969778,2.470677,3.448641,83.709955
340,0.678000,9230.580489,17.033620,2.477573,3.447212,83.224384
341,0.680000,9198.860281,17.097137,2.484466,3.445789,82.943264
342,0.682000,9190.209315,17.160489,2.491356,3.444370,82.866594
343,0.684000,9172.907384,17.223725,2.498243,3.442952,82.713256
344,0.686000,9152.721797,17.286806,2.505128,3.441538,82.534361
345,0.688000,9138.303521,17.349743,2.512010,3.440126,82.406579
346,0.690000,9132.536210,17.412584,2.518888,3.438716,82.355467
347,0.692000,9149.838142,17.475439,2.525764,3.437304,82.508805
348,0.694000,9187.325660,17.538456,2.532638,3.435889,82.841038
349,0.696000,9198.860281,17.601616,2.539508,3.434470,82.943264
350,0.698000,9213.278557,17.664839,2.546376,3.433048,83.071046
351,0.700000,9236.347799,17.728164,2.553240,3.431624,83.275497
352,0.702000,9285.369939,17.791711,2.560102,3.430194,83.709955
353,0.704000,9351.694010,17.855626,2.566961,3.428755,84.297752
354,0.706000,9429.552702,17.920008,2.573817,3.427305,84.987775
355,0.708000,9516.062360,17.984927,2.580670,3.425842,85.754466
356,0.710000,9596.804707,18.050390,2.587520,3.424366,86.470045
357,0.712000,9674.663399,18.116369,2.594368,3.422877,87.160068
358,0.714000,9732.336504,18.182782,2.601212,3.421378,87.671196
359,0.716000,9818.846162,18.249659,2.608053,3.419868,88.437887
360,0.718000,9908.239475,18.317108,2.614891,3.418344,89.230136
361,0.720000,10014.934720,18.385197,2.621726,3.416804,90.175722
362,0.722000,10081.258791,18.453846,2.628559,3.415251,90.763519
363,0.724000,10121.629964,18.522828,2.635387,3.413689,91.121308
364,0.726000,10118.746309,18.591906,2.642213,3.412125,91.095752
365,0.728000,10127.397275,18.660973,2.649036,3.410560,91.172421
366,0.730000,10147.582862,18.730106,2.655856,3.408993,91.351316
367,0.732000,10156.233828,18.799306,2.662672,3.407424,91.427985
368,0.734000,10156.233828,18.868503,2.669485,3.405854,91.427985
369,0.736000,10150.466517,18.937649,2.676295,3.404284,91.376872
370,0.738000,10101.444378,19.006576,2.683102,3.402719,90.942414
371,0.740000,10040.887617,19.075099,2.689906,3.401162,90.405729
372,0.742000,9965.912580,19.143130,2.696707,3.399616,89.741263
373,0.744000,9876.519267,19.210572,2.703505,3.398083,88.949015
374,0.746000,9801.544231,19.277424,2.710299,3.396562,88.284549
375,0.748000,9732.336504,19.343758,2.717091,3.395053,87.671196
376,0.750000,9651.594157,19.409553,2.723880,3.393556,86.955617
377,0.752000,9573.735465,19.474781,2.730665,3.392071,86.265594
378,0.754000,9481.458497,19.539404,2.737448,3.390599,85.447790
379,0.756000,9392.065184,19.603382,2.744228,3.389142,84.655542
380,0.758000,9299.788215,19.666718,2.751004,3.387699,83.837737
381,0.760000,9219.045868,19.729441,2.757778,3.386269,83.122158
382,0.762000,9152.721797,19.791640,2.764550,3.384851,82.534361
383,0.764000,9115.234279,19.853462,2.771318,3.383441,82.202128
384,0.766000,9097.932347,19.915072,2.778083,3.382035,82.048790
385,0.768000,9069.095794,19.976501,2.784846,3.380633,81.793226
386,0.770000,9014.306344,20.037622,2.791606,3.379237,81.307655
387,0.772000,8991.237102,20.098454,2.798363,3.377848,81.103204
388,0.774000,8979.702481,20.159145,2.805117,3.376461,81.000978
389,0.776000,8997.004413,20.219830,2.811869,3.375074,81.154316
390,0.778000,8997.004413,20.280548,2.818618,3.373685,81.154316
391,0.780000,9011.422689,20.341291,2.825364,3.372296,81.282098
392,0.782000,9054.677518,20.402202,2.832107,3.370901,81.665444
393,0.784000,9095.048692,20.463371,2.838847,3.369501,82.023234
394,0.786000,9135.419865,20.524785,2.845585,3.368094,82.381023
395,0.788000,9195.976626,20.586514,2.852319,3.366679,82.917707
396,0.790000,9253.649731,20.648615,2.859051,3.365254,83.428835
397,0.792000,9314.206491,20.711087,2.865780,3.363821,83.965519
398,0.794000,9371.879597,20.773930,2.872507,3.362378,84.476647
399,0.796000,9403.599805,20.837047,2.879230,3.360928,84.757767
400,0.798000,9432.436357,20.900340,2.885950,3.359474,85.013331
401,0.800000,9455.505599,20.963779,2.892668,3.358015,85.217782
402,0.802000,9490.109462,21.027385,2.899382,3.356552,85.524459
403,0.804000,9516.062360,21.091166,2.906094,3.355084,85.754466
404,0.806000,9527.596981,21.155046,2.912803,3.353614,85.856692
405,0.808000,9513.178704,21.218887,2.919509,3.352143,85.728910
406,0.810000,9478.574841,21.282536,2.926211,3.350677,85.422233
407,0.812000,9438.203668,21.345906,2.932911,3.349216,85.064444
408,0.814000,9400.716149,21.408988,2.939608,3.347761,84.732211
409,0.816000,9374.763252,21.471831,2.946302,3.346311,84.502203
410,0.818000,9368.995941,21.534539,2.952993,3.344864,84.451091
411,0.820000,9351.694010,21.597144,2.959682,3.343419,84.297752
412,0.822000,9299.788215,21.659490,2.966367,3.341978,83.837737
413,0.824000,9242.115110,21.721444,2.973050,3.340547,83.326609
414,0.826000,9198.860281,21.783034,2.979729,3.339123,82.943264
415,0.828000,9167.140073,21.844347,2.986406,3.337706,82.662143
416,0.830000,9178.674694,21.905567,2.993080,3.336290,82.764369
417,0.832000,9178.674694,21.966799,2.999751,3.334873,82.764369
418,0.834000,9164.256418,22.027958,3.006420,3.333457,82.636587
419,0.836000,9155.605452,22.089013,3.013085,3.332043,82.559918
420,0.838000,9155.605452,22.150014,3.019748,3.330629,82.559918
421,0.840000,9164.256418,22.211018,3.026408,3.329215,82.636587
422,0.842000,9198.860281,22.272139,3.033065,3.327798,82.943264
423,0.844000,9233.464144,22.333465,3.039719,3.326375,83.249940
424,0.846000,9305.555526,22.395120,3.046370,3.324943,83.888850
425,0.848000,9363.228631,22.457179,3.053019,3.323502,84.399978
426,0.850000,9432.436357,22.519633,3.059664,3.322051,85.013331
427,0.852000,9501.644083,22.582519,3.066307,3.320589,85.626685
428,0.854000,9591.037396,22.645904,3.072947,3.319114,86.418933
429,0.856000,9689.081675,22.709882,3.079583,3.317625,87.287850
430,0.858000,9807.311541,22.774549,3.086217,3.316119,88.335662
431,0.860000,9899.588509,22.839884,3.092848,3.314596,89.153466
432,0.862000,9986.098167,22.905782,3.099475,3.313059,89.920158
433,0.864000,10049.538583,22.972146,3.106100,3.311511,90.482399
434,0.866000,10124.513620,23.038936,3.112721,3.309952,91.146865
435,0.868000,10202.372312,23.106201,3.119340,3.308381,91.836887
436,0.870000,10268.696383,23.173911,3.125955,3.306798,92.424684
437,0.872000,10346.555075,23.242065,3.132567,3.305204,93.114707
438,0.874000,10415.762801,23.310672,3.139176,3.303599,93.728060
439,0.876000,10456.133975,23.379608,3.145781,3.301985,94.085850
440,0.878000,10470.552251,23.448690,3.152384,3.300367,94.213632
441,0.880000,10490.737838,23.517853,3.158983,3.298747,94.392526
442,0.882000,10499.388804,23.587077,3.165579,3.297123,94.469195
443,0.884000,10536.876322,23.656420,3.172171,3.295497,94.801429
444,0.886000,10545.527288,23.725879,3.178761,3.293867,94.878098
445,0.888000,10508.039769,23.795210,3.185347,3.292238,94.545865
446,0.890000,10476.319561,23.864278,3.191930,3.290616,94.264744
447,0.892000,10438.832043,23.933085,3.198509,3.288999,93.932511
448,0.894000,10407.111835,24.001631,3.205086,3.287387,93.651391
449,0.896000,10372.507972,24.069925,3.211659,3.285780,93.344714
450,0.898000,10340.787764,24.137967,3.218229,3.284179,93.063594
451,0.900000,10309.067556,24.205769,3.224795,3.282582,92.782474
452,0.902000,10280.231004,24.273339,3.231359,3.280991,92.526910
453,0.904000,10248.510796,24.340677,3.237919,3.279404,92.245790
454,0.906000,10208.139622,24.407746,3.244477,3.277822,91.888000
455,0.908000,10170.652104,24.474528,3.251031,3.276247,91.555767
456,0.910000,10136.048241,24.541042,3.257582,3.274678,91.249090
457,0.912000,10130.280930,24.607392,3.264129,3.273111,91.197978
458,0.914000,10138.931896,24.673720,3.270674,3.271545,91.274647
459,0.916000,10150.466517,24.740081,3.277216,3.269976,91.376872
460,0.918000,10153.350172,24.806458,3.283754,3.268407,91.402429
461,0.920000,10176.419414,24.872888,3.290289,3.266836,91.606880
462,0.922000,10176.419414,24.939362,3.296821,3.265262,91.606880
463,0.924000,10185.070380,25.005831,3.303350,3.263689,91.683549
464,0.926000,10199.488656,25.072344,3.309876,3.262113,91.811331
465,0.928000,10234.092520,25.138985,3.316399,3.260533,92.118008
466,0.930000,10268.696383,25.205818,3.322918,3.258949,92.424684
467,0.932000,10314.834867,25.272883,3.329435,3.257357,92.833587
468,0.934000,10323.485833,25.340093,3.335948,3.255762,92.910256
469,0.936000,10340.787764,25.407354,3.342458,3.254164,93.063594
470,0.938000,10372.507972,25.474742,3.348964,3.252563,93.344714
471,0.940000,10404.228180,25.542303,3.355468,3.250956,93.625835
472,0.942000,10418.646456,25.609980,3.361968,3.249346,93.753617
473,0.944000,10433.064733,25.677718,3.368465,3.247734,93.881398
474,0.946000,10435.948388,25.745478,3.374959,3.246121,93.906955
475,0.948000,10427.297422,25.813186,3.381450,3.244507,93.830286
476,0.950000,10401.344525,25.880748,3.387937,3.242897,93.600278
477,0.952000,10363.857006,25.948071,3.394421,3.241292,93.268045
478,0.954000,10320.602177,26.015098,3.400902,3.239692,92.884699
479,0.956000,10274.463693,26.081804,3.407380,3.238100,92.475797
480,0.958000,10234.092520,26.148196,3.413855,3.236515,92.118008
481,0.960000,10176.419414,26.214239,3.420326,3.234937,91.606880
482,0.962000,10087.026101,26.279774,3.426794,3.233371,90.814632
483,0.964000,9991.865478,26.344681,3.433260,3.231819,89.971271
484,0.966000,9919.774096,26.409017,3.439722,3.230281,89.332361
485,0.968000,9885.170233,26.472977,3.446181,3.228750,89.025684
486,0.970000,9864.984646,26.536730,3.452637,3.227224,88.846790
487,0.972000,9810.195196,26.600212,3.459090,3.225704,88.361218
488,0.974000,9738.103815,26.663254,3.465540,3.224194,87.722309
489,0.976000,9686.198020,26.725867,3.471986,3.222693,87.262294
490,0.978000,9637.175881,26.788126,3.478430,3.221201,86.827835
491,0.980000,9619.873949,26.850143,3.484871,3.219713,86.674497
492,0.982000,9614.106639,26.912056,3.491309,3.218228,86.623384
493,0.984000,9611.222983,26.973914,3.497744,3.216743,86.597827
494,0.986000,9611.222983,27.035733,3.504176,3.215258,86.597827
495,0.988000,9599.688362,27.097487,3.510605,3.213774,86.495602
496,0.990000,9599.688362,27.159175,3.517031,3.212291,86.495602
497,0.992000,9614.106639,27.220881,3.523454,3.210807,86.623384
498,0.994000,9671.779744,27.282790,3.529875,3.209318,87.134512
499,0.996000,9749.638436,27.345105,3.536292,3.207817,87.824534
500,0.998000,9815.962507,27.407853,3.542706,3.206306,88.412331
501,1.000000,9876.519267,27.470978,3.549117,3.204784,88.949015
502,1.002000,9937.076028,27.534461,3.555525,3.203253,89.485699
503,1.004000,9983.214512,27.598255,3.561930,3.201714,89.894602
504,1.006000,10026.469341,27.662305,3.568332,3.200167,90.277948
505,1.008000,10112.978999,27.726739,3.574731,3.198611,91.044639
506,1.010000,10185.070380,27.791649,3.581126,3.197042,91.683549
507,1.012000,10248.510796,27.856959,3.587519,3.195463,92.245790
508,1.014000,10288.881970,27.922570,3.593908,3.193875,92.603579
509,1.016000,10320.602177,27.988377,3.600294,3.192282,92.884699
510,1.018000,10369.624317,28.054410,3.606677,3.190682,93.319158
511,1.020000,10421.530112,28.120731,3.613057,3.189075,93.779173
512,1.022000,10461.901285,28.187313,3.619433,3.187460,94.136962
513,1.024000,10487.854183,28.254072,3.625807,3.185840,94.366970
514,1.026000,10487.854183,28.320881,3.632177,3.184218,94.366970
515,1.028000,10484.970527,28.387646,3.638544,3.182596,94.341414
516,1.030000,10473.435906,28.454331,3.644907,3.180976,94.239188
517,1.032000,10467.668596,28.520927,3.651268,3.179357,94.188075
518,1.034000,10453.250319,28.587425,3.657625,3.177739,94.060293
519,1.036000,10424.413767,28.653752,3.663978,3.176125,93.804729
520,1.038000,10407.111835,28.719899,3.670329,3.174514,93.651391
521,1.040000,10372.507972,28.785847,3.676677,3.172907,93.344714
522,1.042000,10340.787764,28.851552,3.683021,3.171306,93.063594
523,1.044000,10320.602177,28.917059,3.689362,3.169709,92.884699
524,1.046000,10329.253143,28.982497,3.695700,3.168112,92.961368
525,1.048000,10346.555075,29.047983,3.702034,3.166514,93.114707
526,1.050000,10363.857006,29.113547,3.708366,3.164913,93.268045
527,1.052000,10389.809904,29.179214,3.714694,3.163308,93.498053
528,1.054000,10395.577214,29.244947,3.721019,3.161701,93.549165
529,1.056000,10407.111835,29.310703,3.727341,3.160093,93.651391
530,1.058000,10441.715698,29.376570,3.733659,3.158481,93.958068
531,1.060000,10487.854183,29.442659,3.739975,3.156862,94.366970
532,1.062000,10539.759977,29.509023,3.746287,3.155236,94.826985
533,1.064000,10591.665772,29.575680,3.752595,3.153602,95.287000
534,1.066000,10640.687911,29.642621,3.758901,3.151960,95.721459
535,1.068000,10698.361017,29.709863,3.765203,3.150310,96.232586
536,1.070000,10761.801432,29.777452,3.771502,3.148650,96.794827
537,1.072000,10810.823572,29.845358,3.777798,3.146981,97.229286
538,1.074000,10877.147643,29.913592,3.784090,3.145304,97.817083
539,1.076000,10952.122679,29.982233,3.790379,3.143615,98.481549
540,1.078000,11041.515993,30.051353,3.796665,3.141913,99.273797
541,1.080000,11113.607374,30.120944,3.802947,3.140199,99.912707
542,1.082000,11156.862203,30.190858,3.809225,3.138476,100.296052
543,1.084000,11197.233377,30.260997,3.815501,3.136746,100.653842
544,1.086000,11217.418963,30.331286,3.821772,3.135011,100.832737
545,1.088000,11234.720895,30.401655,3.828041,3.133274,100.986075
546,1.090000,11234.720895,30.472038,3.834306,3.131535,100.986075
547,1.092000,11246.255516,30.542418,3.840567,3.129795,101.088300
548,1.094000,11252.022827,30.612814,3.846825,3.128054,101.139413
549,1.096000,11228.953584,30.683116,3.853079,3.126314,100.934962
550,1.098000,11194.349721,30.753199,3.859330,3.124579,100.628285
551,1.100000,11153.978548,30.823009,3.865577,3.122850,100.270496
552,1.102000,11104.956408,30.892501,3.871821,3.121128,99.836037
553,1.104000,11053.050614,30.961640,3.878062,3.119413,99.376022
554,1.106000,11004.028474,31.030426,3.884299,3.117707,98.941564
555,1.108000,10926.169782,31.098780,3.890533,3.116010,98.251541
556,1.110000,10856.962056,31.166638,3.896763,3.114325,97.638188
557,1.112000,10810.823572,31.234100,3.902990,3.112649,97.229286
558,1.114000,10744.499501,31.301176,3.909214,3.110981,96.641489
559,1.116000,10660.873498,31.367750,3.915434,3.109326,95.900353
560,1.118000,10585.898461,31.433796,3.921651,3.107683,95.235887
561,1.120000,10548.410943,31.499458,3.927865,3.106048,94.903654
562,1.122000,10493.621493,31.564798,3.934075,3.104421,94.418083
563,1.124000,10456.133975,31.629818,3.940282,3.102801,94.085850
564,1.126000,10430.181077,31.694607,3.946486,3.101186,93.855842
565,1.128000,10418.646456,31.759247,3.952687,3.099574,93.753617
566,1.130000,10424.413767,31.823834,3.958885,3.097963,93.804729
567,1.132000,10438.832043,31.888451,3.965079,3.096350,93.932511
568,1.134000,10441.715698,31.953088,3.971270,3.094735,93.958068
569,1.136000,10435.948388,32.017682,3.977458,3.093121,93.906955
570,1.138000,10447.483009,32.082260,3.983643,3.091506,94.009180
571,1.140000,10464.784940,32.146893,3.989824,3.089889,94.162519
572,1.142000,10482.086872,32.211600,3.996002,3.088270,94.315857
573,1.144000,10508.039769,32.276406,4.002177,3.086646,94.545865
574,1.146000,10522.458046,32.341303,4.008349,3.085020,94.673647
575,1.148000,10551.294598,32.406298,4.014517,3.083391,94.929210
576,1.150000,10583.014806,32.471446,4.020682,3.081756,95.210331
577,1.152000,10600.316738,32.536711,4.026844,3.080118,95.363669
578,1.154000,10626.269635,32.602074,4.033003,3.078477,95.593677
579,1.156000,10632.036946,32.667500,4.039158,3.076832,95.644789
580,1.158000,10649.338877,32.732961,4.045310,3.075187,95.798128
581,1.160000,10672.408119,32.798512,4.051459,3.073538,96.002579
582,1.162000,10657.989843,32.864054,4.057604,3.071888,95.874797
583,1.164000,10643.571567,32.929473,4.063746,3.070240,95.747015
584,1.166000,10620.502325,32.994741,4.069885,3.068596,95.542564
585,1.168000,10608.967703,33.059868,4.076021,3.066954,95.440338
586,1.170000,10580.131151,33.124837,4.082153,3.065316,95.184774
587,1.172000,10539.759977,33.189559,4.088282,3.063682,94.826985
588,1.174000,10493.621493,33.253981,4.094408,3.062056,94.418083
589,1.176000,10479.203217,33.318184,4.100530,3.060434,94.290301
590,1.178000,10473.435906,33.382292,4.106649,3.058814,94.239188
591,1.180000,10435.948388,33.446233,4.112765,3.057197,93.906955
592,1.182000,10398.460869,33.509911,4.118878,3.055586,93.574722
593,1.184000,10355.206041,33.573309,4.124988,3.053982,93.191376
594,1.186000,10340.787764,33.636497,4.131094,3.052382,93.063594
595,1.188000,10317.718522,33.699539,4.137197,3.050785,92.859143
596,1.190000,10303.300246,33.762432,4.143297,3.049191,92.731361
597,1.192000,10294.649280,33.825223,4.149394,3.047598,92.654692
598,1.194000,10303.300246,33.887981,4.155488,3.046006,92.731361
599,1.196000,10306.183901,33.950741,4.161578,3.044413,92.756917
600,1.198000,10320.602177,34.013521,4.167665,3.042818,92.884699
601,1.200000,10349.438730,34.076400,4.173749,3.041220,93.140263
602,1.202000,10392.693559,34.139465,4.179830,3.039616,93.523609
603,1.204000,10450.366664,34.202803,4.185908,3.038005,94.034737
604,1.206000,10505.156114,34.266449,4.191982,3.036384,94.520308
605,1.208000,10565.712875,34.330411,4.198053,3.034755,95.056992
606,1.210000,10608.967703,34.394653,4.204121,3.033117,95.440338
607,1.212000,10669.524464,34.459176,4.210186,3.031472,95.977022
608,1.214000,10735.848535,34.524048,4.216247,3.029816,96.564819
609,1.216000,10813.707227,34.589321,4.222305,3.028149,97.254842
610,1.218000,10871.380332,34.654968,4.228360,3.026472,97.765970
611,1.220000,10937.704403,34.720955,4.234411,3.024785,98.353767
612,1.222000,11006.912129,34.787314,4.240459,3.023087,98.967120
613,1.224000,11058.817924,34.854001,4.246503,3.021380,99.427135
614,1.226000,11096.305442,34.920921,4.252544,3.019666,99.759368
615,1.228000,11133.792961,34.988030,4.258582,3.017945,100.091601
616,1.230000,11179.931445,35.055352,4.264616,3.016219,100.500503
617,1.232000,11223.186274,35.122905,4.270647,3.014485,100.883849
618,1.234000,11266.441103,35.190680,4.276674,3.012745,101.267195
619,1.236000,11272.208413,35.258564,4.282698,3.011000,101.318308
620,1.238000,11275.092069,35.326434,4.288718,3.009256,101.343864
621,1.240000,11283.743034,35.394300,4.294735,3.007510,101.420534
622,1.242000,11280.859379,35.462143,4.300748,3.005763,101.394977
623,1.244000,11272.208413,35.529913,4.306758,3.004018,101.318308
624,1.246000,11254.906482,35.597565,4.312764,3.002275,101.164970
625,1.248000,11249.139171,35.665109,4.318767,3.000533,101.113857
626,1.250000,11228.953584,35.732535,4.324766,2.998794,100.934962
627,1.252000,11217.418963,35.799828,4.330762,2.997057,100.832737
628,1.254000,11214.535308,35.867038,4.336755,2.995321,100.807180
629,1.256000,11200.117032,35.934158,4.342743,2.993586,100.679398
630,1.258000,11197.233377,36.001187,4.348729,2.991853,100.653842
631,1.260000,11188.582411,36.068143,4.354711,2.990121,100.577173
632,1.262000,11182.815100,36.135017,4.360689,2.988390,100.526060
633,1.264000,11171.280479,36.201800,4.366664,2.986660,100.423834
634,1.266000,11174.164135,36.268519,4.372636,2.984931,100.449391
