Repository: nglaser3/NPRE432_Materials

## Compiling .tex files into pdf

Please follow the following steps (There is no make file for the reports in this repo):

1. pdflatex *.tex
2. pdflatex *.tex
3. biber *.tex
4. pdflatex *.tex

where * is the lab you are trying to compile

File: Lab6/data/N02-AB-HDPE-0C_1_Spec_1_Ch_1.csv (part 1 of 2)
[N02-AB-HDPE-0C]
[Specimen: 1]
[Channel: 1]

[Calculated Data]

Point ID,Time [ms],Force [N],Energy [J],Displacement [mm],Velocity [m/s],Voltage Ch1 [mV]
1,3.720000,-16.472352,0.000000,0.000000,4.112000,26.546411
2,3.740000,0.000000,-0.000677,0.082242,4.112223,27.118070
3,3.760000,-6.177132,-0.000931,0.164489,4.112429,26.903698
4,3.780000,-6.177132,-0.001439,0.246739,4.112645,26.903698
5,3.800000,-8.236176,-0.002032,0.328995,4.112864,26.832241
6,3.820000,-8.236176,-0.002710,0.411254,4.113087,26.832241
7,3.840000,-4.118088,-0.003218,0.493518,4.113303,26.975156
8,3.860000,-2.059044,-0.003472,0.575786,4.113509,27.046613
9,3.880000,6.177132,-0.003303,0.658058,4.113699,27.332442
10,3.900000,0.000000,-0.003048,0.740334,4.113885,27.118070
11,3.920000,-8.236176,-0.003387,0.822614,4.114094,26.832241
12,3.940000,-12.354264,-0.004234,0.904898,4.114324,26.689326
13,3.960000,-10.295220,-0.005166,0.987187,4.114556,26.760783
14,3.980000,-14.413308,-0.006183,1.069480,4.114792,26.617869
15,4.000000,-12.354264,-0.007284,1.151779,4.115032,26.689326
16,4.020000,-8.236176,-0.008132,1.234081,4.115261,26.832241
17,4.040000,-8.236176,-0.008810,1.316389,4.115484,26.832241
18,4.060000,-14.413308,-0.009742,1.398701,4.115716,26.617869
19,4.080000,-2.059044,-0.010420,1.481017,4.115939,27.046613
20,4.100000,-2.059044,-0.010589,1.563338,4.116142,27.046613
21,4.120000,-8.236176,-0.011013,1.645663,4.116354,26.832241
22,4.140000,-8.236176,-0.011691,1.727993,4.116577,26.832241
23,4.160000,-6.177132,-0.012285,1.810326,4.116797,26.903698
24,4.180000,0.000000,-0.012539,1.892664,4.117003,27.118070
25,4.200000,-6.177132,-0.012793,1.975006,4.117209,26.903698
26,4.220000,-16.472352,-0.013726,2.057353,4.117441,26.546411
27,4.240000,-8.236176,-0.014743,2.139704,4.117677,26.832241
28,4.260000,-4.118088,-0.015252,2.222060,4.117893,26.975156
29,4.280000,-6.177132,-0.015676,2.304420,4.118106,26.903698
30,4.300000,-4.118088,-0.016100,2.386784,4.118319,26.975156
31,4.320000,-10.295220,-0.016693,2.469153,4.118538,26.760783
32,4.340000,-6.177132,-0.017372,2.551526,4.118761,26.903698
33,4.360000,0.000000,-0.017626,2.633903,4.118967,27.118070
34,4.380000,-4.118088,-0.017796,2.716284,4.119170,26.975156
35,4.400000,-6.177132,-0.018220,2.798670,4.119383,26.903698
36,4.420000,-8.236176,-0.018814,2.881060,4.119602,26.832241
37,4.440000,20.590440,-0.018305,2.963453,4.119778,27.832644
38,4.460000,166.782563,-0.010586,3.045848,4.119672,32.906117
39,4.480000,160.605431,0.002901,3.128238,4.119340,32.691745
40,4.500000,170.900651,0.016557,3.210621,4.119002,33.049032
41,4.520000,140.014992,0.029363,3.292998,4.118697,31.977171
42,4.540000,150.310211,0.041320,3.375370,4.118425,32.334458
43,4.560000,148.251167,0.053616,3.457735,4.118140,32.263001
44,4.580000,201.786311,0.068030,3.540094,4.117771,34.120892
45,4.600000,201.786311,0.084647,3.622445,4.117317,34.120892
46,4.620000,131.778816,0.098381,3.704788,4.116975,31.691342
47,4.640000,107.070288,0.108214,3.787126,4.116786,30.833853
48,4.660000,88.538892,0.116266,3.869460,4.116667,30.190737
49,4.680000,90.597936,0.123641,3.951793,4.116574,30.262194
50,4.700000,63.830364,0.129998,4.034124,4.116521,29.333249
51,4.720000,154.428299,0.138982,4.116453,4.116365,32.477373
52,4.740000,193.550135,0.153306,4.198776,4.116000,33.835063
53,4.760000,181.195871,0.168730,4.281092,4.115592,33.406318
54,4.780000,214.140575,0.184999,4.363400,4.115151,34.549636
55,4.800000,265.616675,0.204740,4.445697,4.114574,36.336070
56,4.820000,323.269907,0.228968,4.527981,4.113820,38.336877
57,4.840000,339.742259,0.256240,4.610248,4.112947,38.908536
58,4.860000,395.336447,0.286470,4.692498,4.111958,40.837884
59,4.880000,393.277403,0.318893,4.774726,4.110883,40.766427
60,4.900000,391.218359,0.351138,4.856933,4.109814,40.694970
61,4.920000,395.336447,0.383460,4.939118,4.108742,40.837884
62,4.940000,399.454535,0.416112,5.021282,4.107657,40.980799
63,4.960000,391.218359,0.448586,5.103425,4.106578,40.694970
64,4.980000,380.923139,0.480290,5.185546,4.105529,40.337683
65,5.000000,405.631667,0.512578,5.267646,4.104457,41.195171
66,5.020000,391.218359,0.545280,5.349724,4.103368,40.694970
67,5.040000,397.395491,0.577636,5.431781,4.102293,40.909342
68,5.060000,403.572623,0.610489,5.513815,4.101198,41.123714
69,5.080000,436.517326,0.644938,5.595828,4.100039,42.267032
70,5.100000,442.694458,0.680981,5.677816,4.098818,42.481404
71,5.120000,467.402986,0.718278,5.759780,4.097546,43.338892
72,5.140000,498.288646,0.757841,5.841717,4.096185,44.410753
73,5.160000,504.465778,0.798908,5.923627,4.094765,44.625125
74,5.180000,529.174306,0.841226,6.005507,4.093294,45.482613
75,5.200000,529.174306,0.884539,6.087358,4.091784,45.482613
76,5.220000,558.000922,0.929015,6.169178,4.090227,46.483016
77,5.240000,578.591362,0.975495,6.250967,4.088591,47.197590
78,5.260000,582.709450,1.022966,6.332722,4.086914,47.340505
79,5.280000,597.122758,1.071174,6.414443,4.085208,47.840706
80,5.300000,607.417978,1.120372,6.496130,4.083462,48.197993
81,5.320000,611.536066,1.170137,6.577781,4.081693,48.340908
82,5.340000,617.713198,1.220300,6.659397,4.079907,48.555280
83,5.360000,623.890330,1.270945,6.740977,4.078101,48.769652
84,5.380000,634.185550,1.322239,6.822521,4.076269,49.126939
85,5.400000,642.421726,1.374265,6.904028,4.074406,49.412768
86,5.420000,646.539814,1.426770,6.985497,4.072524,49.555683
87,5.440000,660.953122,1.480005,7.066928,4.070612,50.055885
88,5.460000,675.366429,1.534388,7.148321,4.068654,50.556086
89,5.480000,687.720693,1.589834,7.229674,4.066652,50.984830
90,5.500000,710.370177,1.646675,7.310986,4.064594,51.770861
91,5.520000,735.078705,1.705411,7.392257,4.062459,52.628350
92,5.540000,739.196793,1.765287,7.473484,4.060278,52.771265
93,5.560000,755.669145,1.825966,7.554668,4.058064,53.342923
94,5.580000,772.141497,1.887948,7.635806,4.055797,53.914582
95,5.600000,784.495761,1.951063,7.716899,4.053483,54.343327
96,5.620000,813.322377,2.015811,7.797945,4.051103,55.343730
97,5.640000,817.440465,2.081855,7.878943,4.048670,55.486644
98,5.660000,825.676641,2.148360,7.959892,4.046217,55.772474
99,5.680000,831.853773,2.215406,8.040791,4.043740,55.986846
100,5.700000,835.971861,2.282828,8.121641,4.041247,56.129761
101,5.720000,858.621345,2.351289,8.202441,4.038711,56.915792
102,5.740000,883.329873,2.421618,8.283189,4.036098,57.773280
103,5.760000,895.684137,2.493397,8.363884,4.033426,58.202024
104,5.780000,903.920313,2.565958,8.444525,4.030720,58.487854
105,5.800000,920.392665,2.639466,8.525112,4.027975,59.059513
106,5.820000,928.628841,2.713918,8.605644,4.025190,59.345342
107,5.840000,953.337368,2.789644,8.686119,4.022352,60.202831
108,5.860000,971.868764,2.867054,8.766537,4.019444,60.845947
109,5.880000,998.636336,2.946228,8.846896,4.016462,61.774893
110,5.900000,1021.285820,3.027326,8.927195,4.013402,62.560924
111,5.920000,1033.640084,3.109766,9.007432,4.010285,62.989668
112,5.940000,1050.112436,3.193297,9.087606,4.007121,63.561327
113,5.960000,1076.880008,3.278494,9.167716,4.003887,64.490273
114,5.980000,1085.116184,3.365022,9.247761,4.000598,64.776102
115,6.000000,1109.824712,3.452795,9.327739,3.997255,65.633590
116,6.020000,1120.119932,3.541894,9.407651,3.993855,65.990877
117,6.040000,1124.238020,3.631492,9.487493,3.990433,66.133792
118,6.060000,1157.182724,3.722490,9.567267,3.986950,67.277110
119,6.080000,1161.300812,3.814886,9.646971,3.983408,67.420025
120,6.100000,1181.891252,3.908182,9.726603,3.979826,68.134598
121,6.120000,1208.658823,4.003278,9.806163,3.976168,69.063544
122,6.140000,1221.013087,4.099840,9.885649,3.972446,69.492288
123,6.160000,1247.780659,4.197864,9.965060,3.968662,70.421234
124,6.180000,1262.193967,4.297428,10.044395,3.964811,70.921435
125,6.200000,1280.725363,4.398200,10.123652,3.960907,71.564552
126,6.220000,1307.492935,4.500665,10.202831,3.956930,72.493497
127,6.240000,1328.083375,4.604899,10.281929,3.952876,73.208071
128,6.260000,1354.850947,4.710896,10.360945,3.948747,74.137017
129,6.280000,1352.791903,4.817758,10.439878,3.944577,74.065560
130,6.300000,1369.264255,4.925074,10.518728,3.940384,74.637218
131,6.320000,1393.972783,5.033897,10.597493,3.936125,75.494707
132,6.340000,1416.622267,5.144464,10.676172,3.931789,76.280738
133,6.360000,1435.153663,5.256527,10.754764,3.927387,76.923854
134,6.380000,1461.921235,5.370241,10.833267,3.922912,77.852800
135,6.400000,1482.511674,5.485681,10.911680,3.918361,78.567374
136,6.420000,1498.984026,5.602437,10.990001,3.913750,79.139032
137,6.440000,1509.279246,5.720103,11.068229,3.909095,79.496319
138,6.460000,1538.105862,5.839155,11.146364,3.904378,80.496722
139,6.480000,1560.755346,5.960072,11.224403,3.899577,81.282753
140,6.500000,1575.168654,6.082283,11.302346,3.894717,81.782955
141,6.520000,1589.581962,6.205463,11.380192,3.889811,82.283157
142,6.540000,1608.113358,6.329768,11.457938,3.884851,82.926273
143,6.560000,1636.939974,6.455751,11.535585,3.879815,83.926676
144,6.580000,1655.471370,6.583406,11.613130,3.874702,84.569792
145,6.600000,1674.002766,6.712326,11.690572,3.869530,85.212909
146,6.620000,1686.357030,6.842268,11.767911,3.864308,85.641653
147,6.640000,1706.947470,6.973306,11.845144,3.859033,86.356226
148,6.660000,1729.596953,7.105831,11.922271,3.853688,87.142257
149,6.680000,1739.892173,7.239440,11.999291,3.848290,87.499544
150,6.700000,1762.541657,7.374128,12.076202,3.842839,88.285575
151,6.720000,1776.954965,7.510047,12.153004,3.837328,88.785777
152,6.740000,1801.663493,7.647270,12.229695,3.831754,89.643265
153,6.760000,1824.312977,7.786105,12.306273,3.826103,90.429296
154,6.780000,1838.726285,7.926152,12.382738,3.820393,90.929498
155,6.800000,1857.257681,8.067246,12.459089,3.814630,91.572614
156,6.820000,1877.848121,8.209617,12.535323,3.808804,92.287188
157,6.840000,1894.320473,8.353180,12.611440,3.802918,92.858847
158,6.860000,1912.851869,8.497850,12.687439,3.796975,93.501963
159,6.880000,1927.265177,8.643543,12.763319,3.790980,94.002165
160,6.900000,1947.855617,8.790330,12.839078,3.784928,94.716738
161,6.920000,1968.446057,8.938439,12.914715,3.778809,95.431312
162,6.940000,1984.918409,9.087706,12.990229,3.772631,96.002971
163,6.960000,2001.390760,9.237970,13.065620,3.766400,96.574630
164,6.980000,2013.745024,9.389070,13.140885,3.760122,97.003374
165,7.000000,2040.512596,9.541386,13.216024,3.753781,97.932320
166,7.020000,2054.925904,9.694988,13.291036,3.747374,98.432521
167,7.040000,2069.339212,9.849406,13.365919,3.740920,98.932723
168,7.060000,2089.929652,10.004865,13.440672,3.734410,99.647296
169,7.080000,2094.047740,10.160974,13.515295,3.727860,99.790211
170,7.100000,2114.638180,10.317729,13.589786,3.721270,100.504785
171,7.120000,2131.110532,10.475583,13.664145,3.714620,101.076444
172,7.140000,2139.346708,10.634071,13.738370,3.707931,101.362273
173,7.160000,2157.878104,10.793264,13.812462,3.701198,102.005390
174,7.180000,2182.586632,10.953765,13.886417,3.694396,102.862878
175,7.200000,2188.763764,11.115110,13.960237,3.687544,103.077250
176,7.220000,2209.354204,11.277140,14.033919,3.680648,103.791824
177,7.240000,2227.885600,11.440304,14.107462,3.673690,104.434940
178,7.260000,2244.357952,11.604443,14.180866,3.666675,105.006599
179,7.280000,2254.653171,11.769248,14.254129,3.659617,105.363886
180,7.300000,2267.007435,11.934563,14.327250,3.652522,105.792630
181,7.320000,2277.302655,12.100382,14.400229,3.645391,106.149917
182,7.340000,2295.834051,12.266926,14.473065,3.638214,106.793033
183,7.360000,2322.601623,12.434786,14.545757,3.630963,107.721979
184,7.380000,2337.014931,12.603804,14.618303,3.623646,108.222180
185,7.400000,2341.133019,12.773152,14.690703,3.616300,108.365095
186,7.420000,2357.605371,12.942898,14.762955,3.608920,108.936754
187,7.440000,2376.136767,13.113558,14.835059,3.601483,109.579870
188,7.460000,2369.959635,13.284312,14.907014,3.594027,109.365498
189,7.480000,2388.491031,13.455153,14.978820,3.586550,110.008614
190,7.500000,2407.022427,13.626965,15.050475,3.579014,110.651731
191,7.520000,2415.258603,13.799372,15.121980,3.571435,110.937560
192,7.540000,2419.376691,13.971854,15.193333,3.563836,111.080475
193,7.560000,2437.908087,14.144774,15.264533,3.556200,111.723591
194,7.580000,2439.967131,14.318054,15.335580,3.548531,111.795049
195,7.600000,2466.734703,14.491979,15.406474,3.540816,112.723994
196,7.620000,2470.852791,14.666618,15.477212,3.533051,112.866909
197,7.640000,2487.325143,14.841599,15.547795,3.525253,113.438568
198,7.660000,2503.797495,15.017352,15.618222,3.517401,114.010227
199,7.680000,2505.856539,15.193364,15.688491,3.509520,114.081684
200,7.700000,2518.210802,15.369486,15.758602,3.501615,114.510429
201,7.720000,2524.387934,15.545858,15.828555,3.493681,114.724801
202,7.740000,2534.683154,15.722404,15.898349,3.485720,115.082087
203,7.760000,2538.801242,15.899049,15.967984,3.477735,115.225002
204,7.780000,2557.332638,16.076074,16.037459,3.469715,115.868118
205,7.800000,2549.096462,16.253047,16.106772,3.461677,115.582289
206,7.820000,2565.568814,16.429894,16.175925,3.453627,116.153948
207,7.840000,2573.804990,16.607181,16.244917,3.445536,116.439777
208,7.860000,2582.041166,16.784617,16.313747,3.437419,116.725607
209,7.880000,2584.100210,16.961989,16.382414,3.429285,116.797064
210,7.900000,2594.395430,17.139363,16.450918,3.421132,117.154351
211,7.920000,2608.808738,17.317158,16.519259,3.412938,117.654553
212,7.940000,2606.749694,17.494947,16.587435,3.404725,117.583095
213,7.960000,2612.926826,17.672448,16.655447,3.396505,117.797467
214,7.980000,2617.044914,17.849869,16.723295,3.388268,117.940382
215,8.000000,2627.340134,18.027346,16.790978,3.380009,118.297669
216,8.020000,2629.399178,18.204806,16.858495,3.371729,118.369126
217,8.040000,2637.635354,18.382178,16.925847,3.363432,118.654956
218,8.060000,2637.635354,18.559389,16.993033,3.355123,118.654956
219,8.080000,2643.812486,18.736368,17.060052,3.346803,118.869328
220,8.100000,2649.989618,18.913320,17.126904,3.338464,119.083700
221,8.120000,2647.930574,19.089968,17.193590,3.330118,119.012243
222,8.140000,2645.871530,19.266037,17.260109,3.321778,118.940785
223,8.160000,2662.343882,19.442142,17.326461,3.313415,119.512444
224,8.180000,2652.048662,19.618008,17.392646,3.305043,119.155157
225,8.200000,2654.107706,19.793156,17.458663,3.296683,119.226615
226,8.220000,2660.284838,19.968132,17.524513,3.288310,119.440987
227,8.240000,2656.166750,20.142731,17.590195,3.279934,119.298072
228,8.260000,2664.402926,20.317019,17.655710,3.271552,119.583901
229,8.280000,2674.698146,20.491466,17.721057,3.263139,119.941188
230,8.300000,2666.461970,20.665531,17.786236,3.254723,119.655359
231,8.320000,2666.461970,20.838879,17.851246,3.246321,119.655359
232,8.340000,2674.698146,21.012045,17.916088,3.237905,119.941188
233,8.360000,2660.284838,21.184563,17.980763,3.229499,119.440987
234,8.380000,2664.402926,21.356300,18.045269,3.221110,119.583901
235,8.400000,2664.402926,21.527723,18.109607,3.212714,119.583901
236,8.420000,2672.639102,21.698962,18.173777,3.204305,119.869731
237,8.440000,2670.580058,21.869950,18.237779,3.195885,119.798274
238,8.460000,2662.343882,22.040161,18.301613,3.187483,119.512444
239,8.480000,2660.284838,22.209595,18.365278,3.179097,119.440987
240,8.500000,2664.402926,22.378649,18.428776,3.170708,119.583901
241,8.520000,2658.225794,22.547191,18.492107,3.162322,119.369529
242,8.540000,2660.284838,22.715156,18.555269,3.153942,119.440987
243,8.560000,2658.225794,22.882676,18.618264,3.145563,119.369529
244,8.580000,2649.989618,23.049428,18.681092,3.137200,119.083700
245,8.600000,2643.812486,23.215285,18.743753,3.128861,118.869328
246,8.620000,2647.930574,23.380635,18.806247,3.120524,119.012243
247,8.640000,2641.753442,23.545481,18.868574,3.112192,118.797870
248,8.660000,2627.340134,23.709247,18.930734,3.103892,118.297669
249,8.680000,2619.103958,23.871875,18.992730,3.095629,118.011839
250,8.700000,2604.690650,24.033370,19.054560,3.087402,117.511638
251,8.720000,2614.985870,24.194307,19.116226,3.079182,117.868925
252,8.740000,2610.867782,24.355006,19.177727,3.070952,117.726010
253,8.760000,2586.159254,24.514393,19.239064,3.062769,116.868522
254,8.780000,2602.631606,24.673101,19.300238,3.054599,117.440181
255,8.800000,2588.218298,24.831449,19.361248,3.046425,116.939979
256,8.820000,2579.982122,24.988684,19.422095,3.038288,116.654149
257,8.840000,2575.864034,25.145124,19.482780,3.030171,116.511235
258,8.860000,2559.391682,25.300525,19.543303,3.022087,115.939576
259,8.880000,2561.450726,25.455074,19.603664,3.014026,116.011033
260,8.900000,2542.919330,25.608717,19.663864,3.005992,115.367917
261,8.920000,2530.565066,25.761024,19.723904,2.998008,114.939173
262,8.940000,2532.624110,25.912617,19.783784,2.990040,115.010630
263,8.960000,2514.092715,26.063316,19.843506,2.982099,114.367514
264,8.980000,2514.092715,26.213063,19.903069,2.974188,114.367514
265,9.000000,2499.679407,26.361984,19.962474,2.966300,113.867312
266,9.020000,2479.088967,26.509475,20.021721,2.958469,113.152739
267,9.040000,2481.148011,26.656029,20.080813,2.950667,113.224196
268,9.060000,2462.616615,26.801711,20.139748,2.942892,112.581080
269,9.080000,2450.262351,26.946103,20.198529,2.935167,112.152335
270,9.100000,2437.908087,27.089391,20.257155,2.927481,111.723591
271,9.120000,2425.553823,27.231583,20.315628,2.919835,111.294847
272,9.140000,2407.022427,27.372503,20.373949,2.912240,110.651731
273,9.160000,2396.727207,27.512219,20.432118,2.904690,110.294444
274,9.180000,2376.136767,27.650678,20.490137,2.897191,109.579870
275,9.200000,2361.723459,27.787767,20.548007,2.889748,109.079669
276,9.220000,2353.487283,27.923850,20.605728,2.882341,108.793839
277,9.240000,2339.073975,28.058934,20.663301,2.874971,108.293638
278,9.260000,2310.247359,28.192432,20.720727,2.867671,107.293235
279,9.280000,2295.834051,28.324353,20.778008,2.860440,106.793033
280,9.300000,2283.479787,28.455177,20.835145,2.853252,106.364289
281,9.320000,2264.948391,28.584794,20.892139,2.846115,105.721173
282,9.340000,2246.416996,28.713033,20.948990,2.839037,105.078056
283,9.360000,2225.826556,28.839846,21.005701,2.832022,104.363483
284,9.380000,2211.413248,28.965356,21.062272,2.825064,103.863281
285,9.400000,2194.940896,29.089686,21.118704,2.818155,103.291622
286,9.420000,2170.232368,29.212555,21.174999,2.811313,102.434134
287,9.440000,2153.760016,29.333970,21.231157,2.804537,101.862475
288,9.460000,2133.169576,29.454055,21.287181,2.797821,101.147901
289,9.480000,2104.342960,29.572474,21.343071,2.791185,100.147498
290,9.500000,2094.047740,29.689521,21.398829,2.784611,99.790211
291,9.520000,2065.221124,29.805206,21.454456,2.778101,98.789808
292,9.540000,2056.984948,29.919592,21.509953,2.771651,98.503979
293,9.560000,2038.453552,30.032973,21.565322,2.765243,97.860862
294,9.580000,2013.745024,30.144898,21.620564,2.758906,97.003374
295,9.600000,1986.977453,30.255150,21.675679,2.752651,96.074428
296,9.620000,1960.209881,30.363682,21.730671,2.746483,95.145482
297,9.640000,1941.678485,30.470728,21.785539,2.740388,94.502366
298,9.660000,1908.733781,30.576130,21.840287,2.734376,93.359048
299,9.680000,1884.025253,30.679726,21.894915,2.728456,92.501560
300,9.700000,1867.552901,30.781977,21.949426,2.722604,91.929901
301,9.720000,1838.726285,30.882778,22.003820,2.716824,90.929498
302,9.740000,1807.840625,30.981746,22.058100,2.711140,89.857637
303,9.760000,1783.132097,31.079003,22.112267,2.705546,89.000149
304,9.780000,1756.364525,31.174669,22.166323,2.700035,88.071203
305,9.800000,1721.360778,31.268475,22.220269,2.694624,86.856428
306,9.820000,1696.652250,31.360488,22.274108,2.689309,85.998940
307,9.840000,1659.589458,31.450661,22.327843,2.684094,84.712707
308,9.860000,1626.644754,31.538784,22.381473,2.678991,83.569389
309,9.880000,1597.818138,31.625087,22.435003,2.673988,82.568986
310,9.900000,1573.109610,31.709800,22.488434,2.669072,81.711498
311,9.920000,1540.164906,31.792821,22.541767,2.664248,80.568180
312,9.940000,1505.161158,31.873885,22.595005,2.659534,79.353405
313,9.960000,1474.275498,31.953056,22.648149,2.654926,78.281544
314,9.980000,1449.566971,32.030616,22.701203,2.650408,77.424056
315,10.000000,1422.799399,32.106683,22.754167,2.645973,76.495110
316,10.020000,1381.618519,32.180827,22.807043,2.641647,75.065963
317,10.040000,1348.673815,32.252895,22.859834,2.637441,73.922645
318,10.060000,1311.611023,32.323005,22.912541,2.633347,72.636412
319,10.080000,1280.725363,32.391219,22.965169,2.629364,71.564552
320,10.100000,1035.699128,32.452090,23.017720,2.625825,63.061125
321,10.120000,1459.862191,32.517563,23.070199,2.621997,77.781343
322,10.140000,1225.131175,32.587913,23.122597,2.617864,69.635203
323,10.160000,982.163984,32.645664,23.174921,2.614501,61.203234
324,10.180000,1029.521996,32.698228,23.227181,2.611454,62.846753
325,10.200000,1212.776911,32.756743,23.279375,2.608034,69.206459
326,10.220000,821.558553,32.809774,23.331505,2.604950,55.629559
327,10.240000,1097.470448,32.859732,23.383575,2.602052,65.204846
328,10.260000,790.672893,32.908840,23.435588,2.599204,54.557699
329,10.280000,969.809720,32.954573,23.487545,2.596562,60.774490
330,10.300000,831.853773,33.001331,23.539450,2.593853,55.986846
331,10.320000,739.196793,33.042065,23.591303,2.591516,52.771265
332,10.340000,675.366429,33.078709,23.643113,2.589431,50.556086
333,10.360000,621.831286,33.112288,23.694882,2.587536,48.698195
334,10.380000,422.104018,33.139294,23.746618,2.586049,41.766830
335,10.400000,354.155567,33.159364,23.798329,2.584993,39.408737
336,10.420000,245.026235,33.174851,23.850021,2.584223,35.621497
337,10.440000,238.849103,33.187354,23.901700,2.583639,35.407125
338,10.460000,230.612927,33.199482,23.953367,2.583078,35.121295
339,10.480000,172.959695,33.209906,24.005024,2.582624,33.120489
340,10.500000,47.358012,33.215596,24.056675,2.582465,28.761590
341,10.520000,247.085279,33.223199,24.108321,2.582186,35.692954
342,10.540000,74.125584,33.231493,24.159962,2.581864,29.690535
343,10.560000,41.180880,33.234470,24.211599,2.581874,28.547218
344,10.580000,16.472352,33.235959,24.263238,2.581978,27.689729

[Raw Data]

Point ID,Time [ms],Force [N],Voltage Ch1 [mV]
1,0.000000,781.407195,27.118070
2,0.020000,766.993887,26.617869
3,0.040000,775.230063,26.903698
4,0.060000,766.993887,26.617869
5,0.080000,785.525283,27.260985
6,0.100000,769.052931,26.689326
7,0.120000,785.525283,27.260985
8,0.140000,783.466239,27.189528
9,0.160000,771.111975,26.760783
10,0.180000,773.171019,26.832241
11,0.200000,771.111975,26.760783
12,0.220000,769.052931,26.689326
13,0.240000,773.171019,26.832241
14,0.260000,777.289107,26.975156
15,0.280000,775.230063,26.903698
16,0.300000,773.171019,26.832241
17,0.320000,766.993887,26.617869
18,0.340000,775.230063,26.903698
19,0.360000,789.643371,27.403900
20,0.380000,769.052931,26.689326
21,0.400000,781.407195,27.118070
22,0.420000,773.171019,26.832241
23,0.440000,769.052931,26.689326
24,0.460000,766.993887,26.617869
25,0.480000,777.289107,26.975156
26,0.500000,777.289107,26.975156
27,0.520000,777.289107,26.975156
28,0.540000,769.052931,26.689326
29,0.560000,779.348151,27.046613
30,0.580000,783.466239,27.189528
31,0.600000,766.993887,26.617869
32,0.620000,777.289107,26.975156
33,0.640000,764.934843,26.546411
34,0.660000,785.525283,27.260985
35,0.680000,777.289107,26.975156
36,0.700000,769.052931,26.689326
37,0.720000,771.111975,26.760783
38,0.740000,762.875799,26.474954
39,0.760000,779.348151,27.046613
40,0.780000,779.348151,27.046613
41,0.800000,769.052931,26.689326
42,0.820000,775.230063,26.903698
43,0.840000,779.348151,27.046613
44,0.860000,777.289107,26.975156
45,0.880000,775.230063,26.903698
46,0.900000,766.993887,26.617869
47,0.920000,775.230063,26.903698
48,0.940000,777.289107,26.975156
49,0.960000,775.230063,26.903698
50,0.980000,779.348151,27.046613
51,1.000000,773.171019,26.832241
52,1.020000,781.407195,27.118070
53,1.040000,771.111975,26.760783
54,1.060000,773.171019,26.832241
55,1.080000,775.230063,26.903698
56,1.100000,769.052931,26.689326
57,1.120000,766.993887,26.617869
58,1.140000,775.230063,26.903698
59,1.160000,779.348151,27.046613
60,1.180000,773.171019,26.832241
61,1.200000,777.289107,26.975156
62,1.220000,783.466239,27.189528
63,1.240000,777.289107,26.975156
64,1.260000,775.230063,26.903698
65,1.280000,781.407195,27.118070
66,1.300000,785.525283,27.260985
67,1.320000,779.348151,27.046613
68,1.340000,785.525283,27.260985
69,1.360000,781.407195,27.118070
70,1.380000,773.171019,26.832241
71,1.400000,771.111975,26.760783
72,1.420000,777.289107,26.975156
73,1.440000,775.230063,26.903698
74,1.460000,777.289107,26.975156
75,1.480000,779.348151,27.046613
76,1.500000,766.993887,26.617869
77,1.520000,769.052931,26.689326
78,1.540000,779.348151,27.046613
79,1.560000,771.111975,26.760783
80,1.580000,769.052931,26.689326
81,1.600000,773.171019,26.832241
82,1.620000,775.230063,26.903698
83,1.640000,771.111975,26.760783
84,1.660000,766.993887,26.617869
85,1.680000,769.052931,26.689326
86,1.700000,775.230063,26.903698
87,1.720000,775.230063,26.903698
88,1.740000,777.289107,26.975156
89,1.760000,773.171019,26.832241
90,1.780000,777.289107,26.975156
91,1.800000,777.289107,26.975156
92,1.820000,775.230063,26.903698
93,1.840000,771.111975,26.760783
94,1.860000,779.348151,27.046613
95,1.880000,777.289107,26.975156
96,1.900000,779.348151,27.046613
97,1.920000,775.230063,26.903698
98,1.940000,773.171019,26.832241
99,1.960000,773.171019,26.832241
100,1.980000,766.993887,26.617869
101,2.000000,771.111975,26.760783
102,2.020000,775.230063,26.903698
103,2.040000,771.111975,26.760783
104,2.060000,773.171019,26.832241
105,2.080000,785.525283,27.260985
106,2.100000,785.525283,27.260985
107,2.120000,777.289107,26.975156
108,2.140000,777.289107,26.975156
109,2.160000,775.230063,26.903698
110,2.180000,771.111975,26.760783
111,2.200000,775.230063,26.903698
112,2.220000,769.052931,26.689326
113,2.240000,775.230063,26.903698
114,2.260000,769.052931,26.689326
115,2.280000,766.993887,26.617869
116,2.300000,773.171019,26.832241
117,2.320000,775.230063,26.903698
118,2.340000,779.348151,27.046613
119,2.360000,760.816755,26.403497
120,2.380000,777.289107,26.975156
121,2.400000,775.230063,26.903698
122,2.420000,779.348151,27.046613
123,2.440000,775.230063,26.903698
124,2.460000,773.171019,26.832241
125,2.480000,777.289107,26.975156
126,2.500000,777.289107,26.975156
127,2.520000,773.171019,26.832241
128,2.540000,769.052931,26.689326
129,2.560000,777.289107,26.975156
130,2.580000,785.525283,27.260985
131,2.600000,775.230063,26.903698
132,2.620000,775.230063,26.903698
133,2.640000,781.407195,27.118070
134,2.660000,777.289107,26.975156
135,2.680000,771.111975,26.760783
136,2.700000,777.289107,26.975156
137,2.720000,773.171019,26.832241
138,2.740000,779.348151,27.046613
139,2.760000,777.289107,26.975156
140,2.780000,775.230063,26.903698
141,2.800000,781.407195,27.118070
142,2.820000,777.289107,26.975156
143,2.840000,771.111975,26.760783
144,2.860000,766.993887,26.617869
145,2.880000,773.171019,26.832241
146,2.900000,779.348151,27.046613
147,2.920000,775.230063,26.903698
148,2.940000,779.348151,27.046613
149,2.960000,775.230063,26.903698
150,2.980000,771.111975,26.760783
151,3.000000,781.407195,27.118070
152,3.020000,762.875799,26.474954
153,3.040000,769.052931,26.689326
154,3.060000,775.230063,26.903698
155,3.080000,775.230063,26.903698
156,3.100000,775.230063,26.903698
157,3.120000,781.407195,27.118070
158,3.140000,773.171019,26.832241
159,3.160000,783.466239,27.189528
160,3.180000,779.348151,27.046613
161,3.200000,769.052931,26.689326
162,3.220000,775.230063,26.903698
163,3.240000,769.052931,26.689326
164,3.260000,773.171019,26.832241
165,3.280000,769.052931,26.689326
166,3.300000,771.111975,26.760783
167,3.320000,769.052931,26.689326
168,3.340000,775.230063,26.903698
169,3.360000,781.407195,27.118070
170,3.380000,777.289107,26.975156
171,3.400000,775.230063,26.903698
172,3.420000,771.111975,26.760783
173,3.440000,766.993887,26.617869
174,3.460000,775.230063,26.903698
175,3.480000,781.407195,27.118070
176,3.500000,775.230063,26.903698
177,3.520000,781.407195,27.118070
178,3.540000,781.407195,27.118070
179,3.560000,766.993887,26.617869
180,3.580000,762.875799,26.474954
181,3.600000,779.348151,27.046613
182,3.620000,775.230063,26.903698
183,3.640000,764.934843,26.546411
184,3.660000,758.757711,26.332039
185,3.680000,779.348151,27.046613
186,3.700000,766.993887,26.617869
187,3.720000,764.934843,26.546411
188,3.740000,781.407195,27.118070
189,3.760000,775.230063,26.903698
190,3.780000,775.230063,26.903698
191,3.800000,773.171019,26.832241
192,3.820000,773.171019,26.832241
193,3.840000,777.289107,26.975156
194,3.860000,779.348151,27.046613
195,3.880000,787.584327,27.332442
196,3.900000,781.407195,27.118070
197,3.920000,773.171019,26.832241
198,3.940000,769.052931,26.689326
199,3.960000,771.111975,26.760783
200,3.980000,766.993887,26.617869
201,4.000000,769.052931,26.689326
202,4.020000,773.171019,26.832241
203,4.040000,773.171019,26.832241
204,4.060000,766.993887,26.617869
205,4.080000,779.348151,27.046613
206,4.100000,779.348151,27.046613
207,4.120000,773.171019,26.832241
208,4.140000,773.171019,26.832241
209,4.160000,775.230063,26.903698
210,4.180000,781.407195,27.118070
211,4.200000,775.230063,26.903698
212,4.220000,764.934843,26.546411
213,4.240000,773.171019,26.832241
214,4.260000,777.289107,26.975156
215,4.280000,775.230063,26.903698
216,4.300000,777.289107,26.975156
217,4.320000,771.111975,26.760783
218,4.340000,775.230063,26.903698
219,4.360000,781.407195,27.118070
220,4.380000,777.289107,26.975156
221,4.400000,775.230063,26.903698
222,4.420000,773.171019,26.832241
223,4.440000,801.997635,27.832644
224,4.460000,948.189758,32.906117
225,4.480000,942.012626,32.691745
226,4.500000,952.307846,33.049032
227,4.520000,921.422187,31.977171
228,4.540000,931.717406,32.334458
229,4.560000,929.658362,32.263001
230,4.580000,983.193506,34.120892
231,4.600000,983.193506,34.120892
232,4.620000,913.186011,31.691342
233,4.640000,888.477483,30.833853
234,4.660000,869.946087,30.190737
235,4.680000,872.005131,30.262194
236,4.700000,845.237559,29.333249
237,4.720000,935.835494,32.477373
238,4.740000,974.957330,33.835063
239,4.760000,962.603066,33.406318
240,4.780000,995.547770,34.549636
241,4.800000,1047.023870,36.336070
242,4.820000,1104.677102,38.336877
243,4.840000,1121.149454,38.908536
244,4.860000,1176.743642,40.837884
245,4.880000,1174.684598,40.766427
246,4.900000,1172.625554,40.694970
247,4.920000,1176.743642,40.837884
248,4.940000,1180.861730,40.980799
249,4.960000,1172.625554,40.694970
250,4.980000,1162.330334,40.337683
251,5.000000,1187.038862,41.195171
252,5.020000,1172.625554,40.694970
253,5.040000,1178.802686,40.909342
254,5.060000,1184.979818,41.123714
255,5.080000,1217.924521,42.267032
256,5.100000,1224.101653,42.481404
257,5.120000,1248.810181,43.338892
258,5.140000,1279.695841,44.410753
259,5.160000,1285.872973,44.625125
260,5.180000,1310.581501,45.482613
261,5.200000,1310.581501,45.482613
262,5.220000,1339.408117,46.483016
263,5.240000,1359.998557,47.197590
264,5.260000,1364.116645,47.340505
265,5.280000,1378.529953,47.840706
266,5.300000,1388.825173,48.197993
267,5.320000,1392.943261,48.340908
268,5.340000,1399.120393,48.555280
269,5.360000,1405.297525,48.769652
270,5.380000,1415.592745,49.126939
271,5.400000,1423.828921,49.412768
272,5.420000,1427.947009,49.555683
273,5.440000,1442.360317,50.055885
274,5.460000,1456.773624,50.556086
275,5.480000,1469.127888,50.984830
276,5.500000,1491.777372,51.770861
277,5.520000,1516.485900,52.628350
278,5.540000,1520.603988,52.771265
279,5.560000,1537.076340,53.342923
280,5.580000,1553.548692,53.914582
281,5.600000,1565.902956,54.343327
282,5.620000,1594.729572,55.343730
283,5.640000,1598.847660,55.486644
284,5.660000,1607.083836,55.772474
285,5.680000,1613.260968,55.986846
286,5.700000,1617.379056,56.129761
287,5.720000,1640.028540,56.915792
288,5.740000,1664.737068,57.773280
289,5.760000,1677.091332,58.202024
290,5.780000,1685.327508,58.487854
291,5.800000,1701.799860,59.059513
292,5.820000,1710.036036,59.345342
293,5.840000,1734.744563,60.202831
294,5.860000,1753.275959,60.845947
295,5.880000,1780.043531,61.774893
296,5.900000,1802.693015,62.560924
297,5.920000,1815.047279,62.989668
298,5.940000,1831.519631,63.561327
299,5.960000,1858.287203,64.490273
300,5.980000,1866.523379,64.776102
301,6.000000,1891.231907,65.633590
302,6.020000,1901.527127,65.990877
303,6.040000,1905.645215,66.133792
304,6.060000,1938.589919,67.277110
305,6.080000,1942.708007,67.420025
306,6.100000,1963.298447,68.134598
307,6.120000,1990.066018,69.063544
308,6.140000,2002.420282,69.492288
309,6.160000,2029.187854,70.421234
310,6.180000,2043.601162,70.921435
311,6.200000,2062.132558,71.564552
312,6.220000,2088.900130,72.493497
313,6.240000,2109.490570,73.208071
314,6.260000,2136.258142,74.137017
315,6.280000,2134.199098,74.065560
316,6.300000,2150.671450,74.637218
317,6.320000,2175.379978,75.494707
318,6.340000,2198.029462,76.280738
319,6.360000,2216.560858,76.923854
320,6.380000,2243.328430,77.852800
321,6.400000,2263.918869,78.567374
322,6.420000,2280.391221,79.139032
323,6.440000,2290.686441,79.496319
324,6.460000,2319.513057,80.496722
325,6.480000,2342.162541,81.282753
326,6.500000,2356.575849,81.782955
327,6.520000,2370.989157,82.283157
328,6.540000,2389.520553,82.926273
329,6.560000,2418.347169,83.926676
330,6.580000,2436.878565,84.569792
331,6.600000,2455.409961,85.212909
332,6.620000,2467.764225,85.641653
333,6.640000,2488.354665,86.356226
334,6.660000,2511.004148,87.142257
335,6.680000,2521.299368,87.499544
336,6.700000,2543.948852,88.285575
337,6.720000,2558.362160,88.785777
338,6.740000,2583.070688,89.643265
339,6.760000,2605.720172,90.429296
340,6.780000,2620.133480,90.929498
341,6.800000,2638.664876,91.572614
342,6.820000,2659.255316,92.287188
343,6.840000,2675.727668,92.858847
344,6.860000,2694.259064,93.501963
345,6.880000,2708.672372,94.002165
346,6.900000,2729.262812,94.716738
347,6.920000,2749.853252,95.431312
348,6.940000,2766.325604,96.002971
349,6.960000,2782.797955,96.574630
350,6.980000,2795.152219,97.003374
351,7.000000,2821.919791,97.932320
352,7.020000,2836.333099,98.432521
353,7.040000,2850.746407,98.932723
354,7.060000,2871.336847,99.647296
355,7.080000,2875.454935,99.790211
356,7.100000,2896.045375,100.504785
357,7.120000,2912.517727,101.076444
358,7.140000,2920.753903,101.362273
359,7.160000,2939.285299,102.005390
360,7.180000,2963.993827,102.862878
361,7.200000,2970.170959,103.077250
362,7.220000,2990.761399,103.791824
363,7.240000,3009.292795,104.434940
364,7.260000,3025.765147,105.006599
365,7.280000,3036.060366,105.363886
366,7.300000,3048.414630,105.792630
367,7.320000,3058.709850,106.149917
368,7.340000,3077.241246,106.793033
369,7.360000,3104.008818,107.721979
370,7.380000,3118.422126,108.222180
371,7.400000,3122.540214,108.365095
372,7.420000,3139.012566,108.936754
373,7.440000,3157.543962,109.579870
374,7.460000,3151.366830,109.365498
375,7.480000,3169.898226,110.008614
376,7.500000,3188.429622,110.651731
377,7.520000,3196.665798,110.937560
378,7.540000,3200.783886,111.080475
379,7.560000,3219.315282,111.723591
380,7.580000,3221.374326,111.795049
381,7.600000,3248.141898,112.723994
382,7.620000,3252.259986,112.866909
383,7.640000,3268.732338,113.438568
384,7.660000,3285.204690,114.010227
385,7.680000,3287.263734,114.081684
386,7.700000,3299.617997,114.510429
387,7.720000,3305.795129,114.724801
388,7.740000,3316.090349,115.082087
389,7.760000,3320.208437,115.225002
390,7.780000,3338.739833,115.868118
391,7.800000,3330.503657,115.582289
392,7.820000,3346.976009,116.153948
393,7.840000,3355.212185,116.439777
394,7.860000,3363.448361,116.725607
395,7.880000,3365.507405,116.797064
396,7.900000,3375.802625,117.154351
397,7.920000,3390.215933,117.654553
398,7.940000,3388.156889,117.583095
399,7.960000,3394.334021,117.797467
400,7.980000,3398.452109,117.940382
401,8.000000,3408.747329,118.297669
402,8.020000,3410.806373,118.369126
403,8.040000,3419.042549,118.654956
404,8.060000,3419.042549,118.654956
405,8.080000,3425.219681,118.869328
406,8.100000,3431.396813,119.083700
407,8.120000,3429.337769,119.012243
408,8.140000,3427.278725,118.940785
409,8.160000,3443.751077,119.512444
410,8.180000,3433.455857,119.155157
411,8.200000,3435.514901,119.226615
412,8.220000,3441.692033,119.440987
413,8.240000,3437.573945,119.298072
414,8.260000,3445.810121,119.583901
415,8.280000,3456.105341,119.941188
416,8.300000,3447.869165,119.655359
417,8.320000,3447.869165,119.655359
418,8.340000,3456.105341,119.941188
419,8.360000,3441.692033,119.440987
420,8.380000,3445.810121,119.583901
421,8.400000,3445.810121,119.583901
422,8.420000,3454.046297,119.869731
423,8.440000,3451.987253,119.798274
424,8.460000,3443.751077,119.512444
425,8.480000,3441.692033,119.440987
426,8.500000,3445.810121,119.583901
427,8.520000,3439.632989,119.369529
428,8.540000,3441.692033,119.440987
429,8.560000,3439.632989,119.369529
430,8.580000,3431.396813,119.083700
431,8.600000,3425.219681,118.869328
432,8.620000,3429.337769,119.012243
433,8.640000,3423.160637,118.797870
434,8.660000,3408.747329,118.297669
435,8.680000,3400.511153,118.011839
436,8.700000,3386.097845,117.511638
437,8.720000,3396.393065,117.868925
438,8.740000,3392.274977,117.726010
439,8.760000,3367.566449,116.868522
440,8.780000,3384.038801,117.440181
441,8.800000,3369.625493,116.939979
442,8.820000,3361.389317,116.654149
443,8.840000,3357.271229,116.511235
444,8.860000,3340.798877,115.939576
445,8.880000,3342.857921,116.011033
446,8.900000,3324.326525,115.367917
447,8.920000,3311.972261,114.939173
448,8.940000,3314.031305,115.010630
449,8.960000,3295.499910,114.367514
450,8.980000,3295.499910,114.367514
451,9.000000,3281.086602,113.867312
452,9.020000,3260.496162,113.152739
453,9.040000,3262.555206,113.224196
454,9.060000,3244.023810,112.581080
455,9.080000,3231.669546,112.152335
456,9.100000,3219.315282,111.723591
457,9.120000,3206.961018,111.294847
458,9.140000,3188.429622,110.651731
459,9.160000,3178.134402,110.294444
460,9.180000,3157.543962,109.579870
461,9.200000,3143.130654,109.079669
462,9.220000,3134.894478,108.793839
463,9.240000,3120.481170,108.293638
464,9.260000,3091.654554,107.293235
465,9.280000,3077.241246,106.793033
466,9.300000,3064.886982,106.364289
467,9.320000,3046.355586,105.721173
468,9.340000,3027.824191,105.078056
469,9.360000,3007.233751,104.363483
470,9.380000,2992.820443,103.863281
471,9.400000,2976.348091,103.291622
472,9.420000,2951.639563,102.434134
473,9.440000,2935.167211,101.862475
474,9.460000,2914.576771,101.147901
475,9.480000,2885.750155,100.147498
476,9.500000,2875.454935,99.790211
477,9.520000,2846.628319,98.789808
478,9.540000,2838.392143,98.503979
479,9.560000,2819.860747,97.860862
480,9.580000,2795.152219,97.003374
481,9.600000,2768.384648,96.074428
482,9.620000,2741.617076,95.145482
483,9.640000,2723.085680,94.502366
484,9.660000,2690.140976,93.359048
485,9.680000,2665.432448,92.501560
486,9.700000,2648.960096,91.929901
487,9.720000,2620.133480,90.929498
488,9.740000,2589.247820,89.857637
489,9.760000,2564.539292,89.000149
490,9.780000,2537.771720,88.071203
491,9.800000,2502.767973,86.856428
492,9.820000,2478.059445,85.998940
493,9.840000,2440.996653,84.712707
494,9.860000,2408.051949,83.569389
495,9.880000,2379.225333,82.568986
496,9.900000,2354.516805,81.711498
497,9.920000,2321.572101,80.568180
498,9.940000,2286.568353,79.353405
499,9.960000,2255.682693,78.281544
500,9.980000,2230.974166,77.424056
501,10.000000,2204.206594,76.495110
502,10.020000,2163.025714,75.065963
503,10.040000,2130.081010,73.922645
504,10.060000,2093.018218,72.636412
505,10.080000,2062.132558,71.564552
506,10.100000,1817.106323,63.061125
507,10.120000,2241.269386,77.781343
508,10.140000,2006.538370,69.635203
509,10.160000,1763.571179,61.203234
510,10.180000,1810.929191,62.846753
511,10.200000,1994.184106,69.206459
512,10.220000,1602.965748,55.629559
513,10.240000,1878.877643,65.204846
514,10.260000,1572.080088,54.557699
515,10.280000,1751.216915,60.774490
516,10.300000,1613.260968,55.986846
517,10.320000,1520.603988,52.771265
518,10.340000,1456.773624,50.556086
519,10.360000,1403.238481,48.698195
520,10.380000,1203.511213,41.766830
521,10.400000,1135.562762,39.408737
522,10.420000,1026.433430,35.621497
523,10.440000,1020.256298,35.407125
524,10.460000,1012.020122,35.121295
