Repository: nglaser3/NPRE432_Materials

## Compiling .tex files into pdf

Please follow the following steps (There is no make file for the reports in this repo):

1. pdflatex *.tex
2. pdflatex *.tex
3. biber *.tex
4. pdflatex *.tex

where * is the lab you are trying to compile

File: Lab6/data/N02-B-2024-T4-0C.csv
[Shared Parameters]

Comment,Charpy Impact, 
Span,40.000,mm

[Shared Data]

Test Name,N02-B-2024-T4-0C,
Instrument,8250,
Operator,N02-B,
Date,10/28/2024 4:56:16 PM,

[Step [1] Data]

Specimen ID,2024-T4,0C,NR 0.05 mm,
Impact Height (Nominal),750.000,mm
Total Mass,12.778,kg
Width,9.470,mm
Thickness,9.530,mm
Start Velocity,3.807,m/s
Start Time,-0.040,ms
Total Time,0.810,ms
Peak Force,9097.932,N
Total Energy,9.594,J

File: Lab6/data/N02-B-2024-T4-0C_1_Spec_1_Ch_1.csv (part 1 of 3)
[N02-B-2024-T4-0C]
[Specimen: 1]
[Channel: 1]

[Calculated Data]

Point ID,Time [ms],Force [N],Energy [J],Displacement [mm],Velocity [m/s],Voltage Ch1 [mV]
1,-0.040000,406.595392,0.000000,0.000000,3.806552,1.316154
2,-0.038000,400.828081,0.003073,0.007613,3.806508,1.265041
3,-0.036000,395.060771,0.006103,0.015226,3.806466,1.213929
4,-0.034000,426.780979,0.009231,0.022839,3.806421,1.495049
5,-0.032000,568.080087,0.013018,0.030452,3.806363,2.747312
6,-0.030000,888.165820,0.018561,0.038064,3.806268,5.584071
7,-0.028000,1470.664183,0.027539,0.045677,3.806103,10.746462
8,-0.026000,2298.273243,0.041883,0.053289,3.805828,18.081146
9,-0.024000,3244.112168,0.062976,0.060900,3.805414,26.463642
10,-0.022000,4065.953918,0.090791,0.068510,3.804861,33.747213
11,-0.020000,4521.571449,0.123462,0.076119,3.804209,37.785123
12,-0.018000,4492.734896,0.157752,0.083727,3.803523,37.529559
13,-0.016000,4071.721228,0.190324,0.091333,3.802872,33.798326
14,-0.014000,3489.222865,0.219075,0.098939,3.802300,28.635935
15,-0.012000,2860.586019,0.243218,0.106543,3.801823,23.064642
16,-0.010000,2220.414551,0.262534,0.114146,3.801445,17.391123
17,-0.008000,1571.592117,0.276949,0.121749,3.801168,11.640936
18,-0.006000,986.210099,0.286671,0.129351,3.800987,6.452988
19,-0.004000,421.013668,0.292020,0.136953,3.800897,1.443936
20,-0.002000,25.952898,0.293719,0.144554,3.800881,-2.057289
21,0.000000,0.000000,0.293818,0.152156,3.800899,-2.287297
22,0.002000,481.570429,0.295648,0.159758,3.800881,1.980620
23,0.004000,1361.085283,0.302652,0.167360,3.800756,9.775319
24,0.006000,2289.622277,0.316526,0.174961,3.800490,18.004477
25,0.008000,2955.746642,0.336460,0.182561,3.800099,23.908003
26,0.010000,3200.857339,0.359854,0.190161,3.799637,26.080296
27,0.012000,3036.488990,0.383553,0.197760,3.799169,24.623582
28,0.014000,2716.403256,0.405408,0.205358,3.798738,21.786822
29,0.016000,2595.289735,0.425584,0.212955,3.798342,20.713454
30,0.018000,2863.469674,0.446318,0.220551,3.797934,23.090198
31,0.020000,3304.668929,0.469742,0.228147,3.797471,27.000326
32,0.022000,3595.918110,0.495945,0.235741,3.796951,29.581521
33,0.024000,3613.220042,0.523316,0.243334,3.796406,29.734860
34,0.026000,3463.269968,0.550179,0.250927,3.795872,28.405927
35,0.028000,3313.319895,0.575901,0.258518,3.795361,27.076995
36,0.030000,3368.109344,0.601257,0.266108,3.794858,27.562567
37,0.032000,3760.286460,0.628307,0.273697,3.794320,31.038236
38,0.034000,4406.225238,0.659290,0.281285,3.793700,36.762867
39,0.036000,4974.305325,0.694874,0.288872,3.792986,41.797476
40,0.038000,5150.208295,0.733272,0.296457,3.792213,43.356416
41,0.040000,4945.468772,0.771553,0.304041,3.791443,41.541912
42,0.042000,4648.452280,0.807924,0.311623,3.790711,38.909604
43,0.044000,4602.313796,0.842988,0.319204,3.790007,38.500701
44,0.046000,5101.186156,0.879761,0.326783,3.789267,42.921957
45,0.048000,6127.767429,0.922305,0.334361,3.788408,52.020032
46,0.050000,7350.437259,0.973358,0.341936,3.787373,62.855941
47,0.052000,8212.650182,1.032292,0.349510,3.786175,70.497302
48,0.054000,8319.345427,1.094874,0.357081,3.784900,71.442888
49,0.056000,7710.894167,1.155537,0.364650,3.783666,66.050490
50,0.058000,6811.193726,1.210476,0.372216,3.782549,58.076896
51,0.060000,6058.559703,1.259151,0.379780,3.781561,51.406678
52,0.062000,5605.825827,1.303255,0.387342,3.780668,47.394325
53,0.064000,5343.413198,1.344646,0.394903,3.779831,45.068694
54,0.066000,5083.884225,1.384056,0.402462,3.779034,42.768619
55,0.068000,4659.986901,1.420875,0.410019,3.778291,39.011829
56,0.070000,4143.812610,1.454135,0.417575,3.777622,34.437235
57,0.072000,3843.912462,1.484308,0.425129,3.777016,31.779371
58,0.074000,4077.488539,1.514224,0.432683,3.776416,33.849438
59,0.076000,4913.748564,1.548176,0.440235,3.775732,41.260792
60,0.078000,6090.279910,1.589719,0.447786,3.774890,51.687799
61,0.080000,7116.861183,1.639567,0.455334,3.773877,60.785874
62,0.082000,7601.315267,1.695103,0.462881,3.772744,65.079347
63,0.084000,7402.343054,1.751700,0.470425,3.771590,63.315956
64,0.086000,6721.800412,1.804963,0.477967,3.770504,57.284648
65,0.088000,6075.861634,1.853210,0.485507,3.769522,51.560017
66,0.090000,5799.030729,1.897968,0.493046,3.768612,49.106603
67,0.092000,5946.097147,1.942225,0.500582,3.767713,50.409979
68,0.094000,6260.415571,1.988210,0.508116,3.766777,53.195626
69,0.096000,6413.249300,2.035943,0.515649,3.765805,54.550114
70,0.098000,6245.997294,2.083609,0.523180,3.764834,53.067844
71,0.100000,5974.933700,2.129613,0.530708,3.763897,50.665543
72,0.102000,5992.235632,2.174651,0.538235,3.762980,50.818881
73,0.104000,6470.922405,2.221543,0.545760,3.762024,55.061242
74,0.106000,7304.298775,2.273358,0.553283,3.760966,62.447039
75,0.108000,8114.605903,2.331339,0.560804,3.759779,69.628384
76,0.110000,8535.619571,2.393929,0.568322,3.758495,73.359617
77,0.112000,8437.575293,2.457711,0.575838,3.757187,72.490700
78,0.114000,7918.517346,2.519154,0.583351,3.755926,67.890550
79,0.116000,7451.365193,2.576874,0.590862,3.754743,63.750415
80,0.118000,7385.041122,2.632572,0.598370,3.753602,63.162618
81,0.120000,7794.520169,2.689541,0.605876,3.752433,66.791625
82,0.122000,8449.109914,2.750484,0.613380,3.751182,72.592926
83,0.124000,8971.051516,2.815818,0.620881,3.749838,77.218632
84,0.126000,9097.932347,2.883561,0.628379,3.748444,78.343113
85,0.128000,8740.359095,2.950415,0.635875,3.747067,75.174121
86,0.130000,8091.536661,3.013474,0.643367,3.745770,69.423933
87,0.132000,7509.038299,3.071901,0.650858,3.744568,64.261543
88,0.134000,7171.650633,3.126866,0.658346,3.743439,61.271445
89,0.136000,7030.351525,3.180023,0.665832,3.742347,60.019182
90,0.138000,6831.379312,3.231891,0.673315,3.741282,58.255791
91,0.140000,6424.783921,3.281479,0.680797,3.740264,54.652340
92,0.142000,5827.867282,3.327302,0.688276,3.739325,49.362167
93,0.144000,5297.274714,3.368898,0.695754,3.738474,44.659791
94,0.146000,5161.742917,3.407995,0.703230,3.737675,43.458641
95,0.148000,5576.989274,3.448128,0.710705,3.736854,47.138761
96,0.150000,6393.063713,3.492853,0.718178,3.735937,54.371220
97,0.152000,7243.742015,3.543791,0.725648,3.734889,61.910355
98,0.154000,7716.661477,3.599658,0.733117,3.733738,66.101603
99,0.156000,7627.268164,3.656939,0.740583,3.732557,65.309355
100,0.158000,7076.490010,3.711814,0.748047,3.731426,60.428084
101,0.160000,6407.481989,3.762121,0.755509,3.730390,54.499002
102,0.162000,5859.587490,3.807877,0.762969,3.729450,49.643287
103,0.164000,5597.174861,3.850599,0.770427,3.728573,47.317656
104,0.166000,5597.174861,3.892334,0.777883,3.727716,47.317656
105,0.168000,5626.011413,3.934166,0.785338,3.726858,47.573220
106,0.170000,5530.850790,3.975741,0.792791,3.726004,46.729859
107,0.172000,5323.227611,4.016179,0.800242,3.725174,44.889799
108,0.174000,5190.579469,4.055340,0.807691,3.724371,43.714205
109,0.176000,5346.296853,4.094579,0.815139,3.723566,45.094250
110,0.178000,5856.703834,4.136289,0.822586,3.722709,49.617731
111,0.180000,6545.897442,4.182454,0.830030,3.721758,55.725708
112,0.182000,7111.093873,4.233275,0.837473,3.720709,60.734761
113,0.184000,7318.717051,4.286956,0.844913,3.719599,62.574821
114,0.186000,7070.722699,4.340471,0.852351,3.718493,60.376971
115,0.188000,6620.872478,4.391376,0.859787,3.717441,56.390174
116,0.190000,6196.975155,4.439020,0.867221,3.716457,52.633385
117,0.192000,6021.072184,4.484422,0.874653,3.715521,51.074445
118,0.194000,6136.418395,4.529588,0.882083,3.714589,52.096701
119,0.196000,6349.808884,4.575963,0.889511,3.713631,53.987874
120,0.198000,6413.249300,4.623354,0.896937,3.712652,54.550114
121,0.200000,6263.299226,4.670411,0.904362,3.711680,53.221182
122,0.202000,5995.119287,4.715905,0.911784,3.710740,50.844438
123,0.204000,5784.612453,4.759611,0.919205,3.709838,48.978821
124,0.206000,5657.731621,4.802056,0.926623,3.708962,47.854340
125,0.208000,5556.803687,4.843645,0.934041,3.708104,46.959867
126,0.210000,5401.086303,4.884274,0.941456,3.707266,45.579821
127,0.212000,5115.604432,4.923258,0.948870,3.706462,43.049739
128,0.214000,4677.288833,4.959551,0.956282,3.705716,39.165168
129,0.216000,4207.253025,4.992472,0.963693,3.705040,34.999476
130,0.218000,3898.701912,5.022502,0.971102,3.704425,32.264942
131,0.220000,3826.610531,5.051118,0.978510,3.703840,31.626033
132,0.222000,3988.095225,5.080060,0.985917,3.703248,33.057190
133,0.224000,4279.344407,5.110674,0.993323,3.702621,35.638386
134,0.226000,4515.804138,5.143236,1.000728,3.701952,37.734010
135,0.228000,4579.244554,5.176902,1.008131,3.701260,38.296250
136,0.230000,4535.989725,5.210637,1.015533,3.700566,37.912904
137,0.232000,4466.781999,5.243949,1.022933,3.699881,37.299551
138,0.234000,4478.316620,5.277042,1.030332,3.699201,37.401777
139,0.236000,4521.571449,5.310331,1.037730,3.698516,37.785123
140,0.238000,4544.640691,5.343860,1.045126,3.697826,37.989574
141,0.240000,4446.596412,5.377105,1.052521,3.697142,37.120656
142,0.242000,4279.344407,5.409363,1.059915,3.696479,35.638386
143,0.244000,4152.463575,5.440528,1.067307,3.695839,34.513905
144,0.246000,4123.627023,5.471113,1.074698,3.695211,34.258341
145,0.248000,4256.275165,5.502075,1.082088,3.694575,35.433935
146,0.250000,4504.269517,5.534439,1.089477,3.693909,37.631784
147,0.252000,4758.031180,5.568650,1.096864,3.693203,39.880747
148,0.254000,4882.028356,5.604249,1.104249,3.692468,40.979671
149,0.256000,4922.399530,5.640448,1.111634,3.691721,41.337461
150,0.258000,4985.839946,5.677022,1.119016,3.690965,41.899701
151,0.260000,5078.116914,5.714164,1.126398,3.690197,42.717506
152,0.262000,5190.579469,5.752054,1.133777,3.689413,43.714205
153,0.264000,5331.878577,5.790871,1.141155,3.688609,44.966468
154,0.266000,5470.294029,5.830711,1.148532,3.687783,46.193175
155,0.268000,5568.338308,5.871415,1.155906,3.686939,47.062092
156,0.270000,5548.152721,5.912396,1.163279,3.686089,46.883197
157,0.272000,5386.668027,5.952698,1.170651,3.685253,45.452040
158,0.274000,5193.463124,5.991684,1.178020,3.684444,43.739761
159,0.276000,5031.978430,6.029356,1.185388,3.683664,42.308604
160,0.278000,4870.493735,6.065829,1.192755,3.682908,40.877446
161,0.280000,4659.986901,6.100926,1.200120,3.682182,39.011829
162,0.282000,4391.806962,6.134253,1.207484,3.681493,36.635085
163,0.284000,4065.953918,6.165388,1.214846,3.680851,33.747213
164,0.286000,3725.682597,6.194065,1.222207,3.680261,30.731559
165,0.288000,3509.408452,6.220690,1.229567,3.679714,28.814830
166,0.290000,3480.571900,6.246410,1.236926,3.679187,28.559266
167,0.292000,3552.663281,6.272284,1.244284,3.678656,29.198176
168,0.294000,3670.893147,6.298855,1.251641,3.678110,30.245988
169,0.296000,3754.519149,6.326165,1.258996,3.677549,30.987123
170,0.298000,3809.308599,6.353979,1.266351,3.676976,31.472694
171,0.300000,3872.749015,6.382223,1.273704,3.676395,32.034935
172,0.302000,3950.607707,6.410983,1.281056,3.675802,32.724957
173,0.304000,4011.164468,6.440246,1.288407,3.675199,33.261642
174,0.306000,4011.164468,6.469728,1.295757,3.674591,33.261642
175,0.308000,3913.120189,6.498844,1.303106,3.673990,32.392724
176,0.310000,3717.031631,6.526875,1.310453,3.673412,30.654890
177,0.312000,3494.990176,6.553365,1.317800,3.672868,28.687048
178,0.314000,3316.203550,6.578380,1.325145,3.672354,27.102552
179,0.316000,3246.995824,6.602481,1.332489,3.671860,26.489198
180,0.318000,3275.832376,6.626430,1.339832,3.671369,26.744762
181,0.320000,3399.829552,6.650938,1.347174,3.670867,27.843687
182,0.322000,3564.197902,6.676500,1.354516,3.670341,29.300401
183,0.324000,3708.380665,6.703191,1.361856,3.669792,30.578221
184,0.326000,3780.472047,6.730671,1.369195,3.669225,31.217130
185,0.328000,3815.075910,6.758538,1.376533,3.668650,31.523807
186,0.330000,3939.073086,6.786983,1.383869,3.668063,32.622732
187,0.332000,4166.881852,6.816714,1.391205,3.667448,34.641687
188,0.334000,4400.457928,6.848131,1.398539,3.666798,36.711754
189,0.336000,4481.200275,6.880696,1.405872,3.666122,37.427333
190,0.338000,4423.527170,6.913338,1.413204,3.665445,36.916205
191,0.340000,4276.460752,6.945225,1.420534,3.664784,35.612829
192,0.342000,4120.743367,6.975996,1.427863,3.664146,34.232784
193,0.344000,3970.793294,7.005642,1.435190,3.663532,32.903852
194,0.346000,3794.890323,7.034090,1.442517,3.662944,31.344912
195,0.348000,3607.452731,7.061202,1.449842,3.662385,29.683747
196,0.350000,3376.760310,7.086779,1.457167,3.661858,27.639236
197,0.352000,3091.278439,7.110463,1.464490,3.661371,25.109153
198,0.354000,2802.912913,7.132043,1.471812,3.660929,22.553514
199,0.356000,2563.569527,7.151688,1.479134,3.660529,20.432334
200,0.358000,2416.503109,7.169917,1.486454,3.660159,19.128958
201,0.360000,2315.575174,7.187236,1.493774,3.659808,18.234484
202,0.362000,2266.553035,7.204005,1.501093,3.659469,17.800026
203,0.364000,2257.902069,7.220561,1.508412,3.659135,17.723356
204,0.366000,2272.320345,7.237137,1.515730,3.658800,17.851138
205,0.368000,2257.902069,7.253712,1.523047,3.658465,17.723356
206,0.370000,2188.694343,7.269979,1.530364,3.658137,17.110003
207,0.372000,2116.602961,7.285727,1.537680,3.657819,16.471093
208,0.374000,2035.860614,7.300916,1.544995,3.657514,15.755514
209,0.376000,2004.140406,7.315691,1.552310,3.657217,15.474394
210,0.378000,1972.420198,7.330234,1.559624,3.656926,15.193274
211,0.380000,1932.049025,7.344512,1.566938,3.656640,14.835484
212,0.382000,1891.677851,7.358493,1.574251,3.656360,14.477695
213,0.384000,1865.724954,7.372231,1.581563,3.656086,14.247687
214,0.386000,1900.328817,7.386000,1.588875,3.655811,14.554364
215,0.388000,2007.024062,7.400284,1.596186,3.655524,15.499951
216,0.390000,2139.672203,7.415441,1.603497,3.655219,16.675544
217,0.392000,2278.087656,7.431589,1.610807,3.654893,17.902251
218,0.394000,2384.782901,7.448630,1.618117,3.654548,18.847838
219,0.396000,2482.827180,7.466418,1.625425,3.654187,19.716755
220,0.398000,2598.173390,7.484984,1.632733,3.653809,20.739010
221,0.400000,2664.497461,7.504212,1.640040,3.653416,21.326807
222,0.402000,2727.937877,7.523911,1.647347,3.653014,21.889048
223,0.404000,2788.494637,7.544062,1.654653,3.652602,22.425732
224,0.406000,2846.167742,7.564642,1.661957,3.652181,22.936860
225,0.408000,2860.586019,7.585483,1.669261,3.651754,23.064642
226,0.410000,2837.516777,7.606290,1.676564,3.651327,22.860191
227,0.412000,2814.447534,7.626926,1.683867,3.650905,22.655740
228,0.414000,2846.167742,7.647591,1.691168,3.650481,22.936860
229,0.416000,2912.491813,7.668611,1.698468,3.650050,23.524657
230,0.418000,2903.840848,7.689840,1.705768,3.649615,23.447988
231,0.420000,2837.516777,7.710792,1.713067,3.649185,22.860191
232,0.422000,2713.519600,7.731048,1.720365,3.648770,21.761266
233,0.424000,2569.336837,7.750323,1.727662,3.648376,20.483447
234,0.426000,2425.154074,7.768544,1.734958,3.648005,19.205627
235,0.428000,2292.505932,7.785753,1.742254,3.647655,18.030033
236,0.430000,2185.810688,7.802088,1.749549,3.647325,17.084447
237,0.432000,2090.650064,7.817685,1.756843,3.647009,16.241086
238,0.434000,1923.398059,7.832323,1.764137,3.646715,14.758815
239,0.436000,1712.891225,7.845584,1.771430,3.646450,12.893199
240,0.438000,1525.453633,7.857392,1.778723,3.646216,11.232033
241,0.440000,1467.780528,7.868305,1.786015,3.646002,10.720906
242,0.442000,1525.453633,7.879218,1.793307,3.645787,11.232033
243,0.444000,1591.777704,7.890583,1.800598,3.645563,11.819830
244,0.446000,1611.963291,7.902262,1.807889,3.645331,11.998725
245,0.448000,1571.592117,7.913867,1.815180,3.645102,11.640936
246,0.450000,1528.337288,7.925166,1.822470,3.644879,11.257590
247,0.452000,1542.755565,7.936359,1.829759,3.644658,11.385372
248,0.454000,1629.265222,7.947920,1.837048,3.644430,12.152063
249,0.456000,1779.215296,7.960341,1.844337,3.644182,13.480996
250,0.458000,1937.816335,7.973886,1.851625,3.643911,14.886597
251,0.460000,2038.744269,7.988376,1.858912,3.643620,15.781071
252,0.462000,2044.511580,8.003253,1.866199,3.643320,15.832184
253,0.464000,2032.976959,8.018108,1.873486,3.643020,15.729958
254,0.466000,2041.627925,8.032951,1.880772,3.642721,15.806627
255,0.468000,2122.370272,8.048119,1.888057,3.642415,16.522206
256,0.470000,2231.949172,8.063979,1.895341,3.642093,17.493349
257,0.472000,2329.993451,8.080593,1.902625,3.641756,18.362266
258,0.474000,2379.015590,8.097741,1.909908,3.641407,18.796725
259,0.476000,2387.666556,8.115098,1.917191,3.641054,18.873394
260,0.478000,2404.968487,8.132547,1.924472,3.640698,19.026732
261,0.480000,2468.408903,8.150289,1.931753,3.640337,19.588973
262,0.482000,2549.151250,8.168553,1.939034,3.639963,20.304552
263,0.484000,2641.428219,8.187446,1.946313,3.639577,21.122356
264,0.486000,2725.054221,8.206976,1.953592,3.639177,21.863492
265,0.488000,2768.309050,8.226967,1.960870,3.638766,22.246837
266,0.490000,2739.472498,8.247007,1.968147,3.638355,21.991274
267,0.492000,2638.544564,8.266573,1.975423,3.637954,21.096800
268,0.494000,2552.034906,8.285455,1.982699,3.637567,20.330108
269,0.496000,2482.827180,8.303769,1.989974,3.637193,19.716755
270,0.498000,2430.921385,8.321640,1.997248,3.636828,19.256740
271,0.500000,2332.877106,8.338965,2.004521,3.636474,18.387823
272,0.502000,2159.857790,8.355302,2.011794,3.636142,16.854439
273,0.504000,1946.467301,8.370232,2.019066,3.635841,14.963266
274,0.506000,1756.146054,8.383694,2.026337,3.635570,13.276545
275,0.508000,1606.195980,8.395917,2.033608,3.635327,11.947612
276,0.510000,1551.406530,8.407396,2.040878,3.635099,11.462041
277,0.512000,1551.406530,8.418675,2.048148,3.634876,11.462041
278,0.514000,1545.639220,8.429932,2.055418,3.634653,11.410928
279,0.516000,1522.569978,8.441083,2.062687,3.634433,11.206477
280,0.518000,1476.431494,8.451983,2.069956,3.634218,10.797575
281,0.520000,1427.409354,8.462535,2.077224,3.634010,10.363116
282,0.522000,1421.642044,8.472889,2.084492,3.633807,10.312003
283,0.524000,1499.500736,8.483503,2.091759,3.633598,11.002026
284,0.526000,1588.894049,8.494725,2.099026,3.633376,11.794274
285,0.528000,1658.101775,8.506522,2.106293,3.633141,12.407627
286,0.530000,1658.101775,8.518570,2.113559,3.632901,12.407627
287,0.532000,1637.916188,8.530544,2.120824,3.632663,12.228733
288,0.534000,1606.195980,8.542328,2.128089,3.632429,11.947612
289,0.536000,1577.359428,8.553892,2.135354,3.632199,11.692048
290,0.538000,1603.312325,8.565444,2.142618,3.631970,11.922056
291,0.540000,1675.403707,8.577352,2.149882,3.631733,12.560966
292,0.542000,1761.913364,8.589835,2.157145,3.631484,13.327657
293,0.544000,1808.051849,8.602799,2.164408,3.631224,13.736560
294,0.546000,1761.913364,8.615762,2.171670,3.630964,13.327657
295,0.548000,1730.193157,8.628441,2.178931,3.630710,13.046537
296,0.550000,1773.447985,8.641161,2.186193,3.630456,13.429883
297,0.552000,1885.910541,8.654446,2.193453,3.630189,14.426582
298,0.554000,2009.907717,8.668588,2.200713,3.629904,15.525507
299,0.556000,2070.464477,8.683398,2.207973,3.629604,16.062191
300,0.558000,2041.627925,8.698323,2.215232,3.629302,15.806627
301,0.560000,1952.234612,8.712817,2.222490,3.629009,15.014379
302,0.562000,1822.470125,8.726515,2.229748,3.628733,13.864342
303,0.564000,1741.727778,8.739448,2.237005,3.628474,13.148763
304,0.566000,1689.821983,8.751899,2.244262,3.628225,12.688748
305,0.568000,1666.752741,8.764077,2.251518,3.627982,12.484296
306,0.570000,1611.963291,8.775972,2.258774,3.627745,11.998725
307,0.572000,1464.896873,8.787134,2.266029,3.627524,10.695349
308,0.574000,1317.830454,8.797228,2.273284,3.627325,9.391973
309,0.576000,1193.833278,8.806338,2.280538,3.627149,8.293049
310,0.578000,1136.160173,8.814789,2.287792,3.626986,7.781921
311,0.580000,1121.741897,8.822979,2.295046,3.626829,7.654139
312,0.582000,1127.509207,8.831136,2.302300,3.626672,7.705252
313,0.584000,1072.719757,8.839115,2.309553,3.626520,7.219680
314,0.586000,989.093755,8.846593,2.316806,3.626378,6.478545
315,0.588000,902.584097,8.853452,2.324058,3.626250,5.711853
316,0.590000,830.492715,8.859737,2.331311,3.626134,5.072943
317,0.592000,793.005197,8.865624,2.338563,3.626026,4.740710
318,0.594000,793.005197,8.871375,2.345815,3.625922,4.740710
319,0.596000,853.561957,8.877345,2.353067,3.625812,5.277395
320,0.598000,885.282165,8.883649,2.360318,3.625696,5.558515
321,0.600000,850.678302,8.889943,2.367569,3.625580,5.251838
322,0.602000,793.005197,8.895903,2.374821,3.625471,4.740710
323,0.604000,784.354231,8.901621,2.382071,3.625367,4.664041
324,0.606000,888.165820,8.907685,2.389322,3.625256,5.584071
325,0.608000,1046.766860,8.914699,2.396572,3.625124,6.989673
326,0.610000,1136.160173,8.922612,2.403822,3.624972,7.781921
327,0.612000,1179.415002,8.931006,2.411072,3.624811,8.165267
328,0.614000,1208.251554,8.939661,2.418322,3.624644,8.420830
329,0.616000,1196.716933,8.948378,2.425571,3.624475,8.318605
330,0.618000,1208.251554,8.957094,2.432820,3.624306,8.420830
331,0.620000,1228.437141,8.965925,2.440068,3.624135,8.599725
332,0.622000,1309.179488,8.975122,2.447316,3.623956,9.315304
333,0.624000,1372.619904,8.984840,2.454564,3.623766,9.877545
334,0.626000,1384.154525,8.994830,2.461811,3.623570,9.979770
335,0.628000,1335.132386,9.004683,2.469058,3.623377,9.545312
336,0.630000,1274.575625,9.014139,2.476305,3.623192,9.008627
337,0.632000,1251.506383,9.023291,2.483551,3.623014,8.804176
338,0.634000,1260.157349,9.032391,2.490797,3.622837,8.880846
339,0.636000,1303.412178,9.041678,2.498042,3.622656,9.264191
340,0.638000,1326.481420,9.051205,2.505287,3.622470,9.468642
341,0.640000,1309.179488,9.060752,2.512532,3.622283,9.315304
342,0.642000,1251.506383,9.070027,2.519777,3.622102,8.804176
343,0.644000,1173.647691,9.078811,2.527021,3.621932,8.114154
344,0.646000,1092.905344,9.087020,2.534264,3.621775,7.398575
345,0.648000,1038.115894,9.094738,2.541508,3.621627,6.913003
346,0.650000,1029.464928,9.102226,2.548751,3.621485,6.836334
347,0.652000,1052.534170,9.109766,2.555994,3.621342,7.040785
348,0.654000,1038.115894,9.117337,2.563236,3.621198,6.913003
349,0.656000,951.606236,9.124542,2.570478,3.621062,6.146312
350,0.658000,807.423473,9.130911,2.577720,3.620944,4.868492
351,0.660000,689.193607,9.136330,2.584962,3.620846,3.820680
352,0.662000,677.658986,9.141280,2.592204,3.620759,3.718455
353,0.664000,686.309952,9.146218,2.599445,3.620672,3.795124
354,0.666000,720.913815,9.151313,2.606686,3.620581,4.101801
355,0.668000,735.332092,9.156585,2.613928,3.620487,4.229583
356,0.670000,709.379194,9.161816,2.621168,3.620393,3.999575
357,0.672000,663.240710,9.166785,2.628409,3.620306,3.590673
358,0.674000,631.520502,9.171473,2.635650,3.620224,3.309552
359,0.676000,669.008021,9.176181,2.642890,3.620142,3.641786
360,0.678000,798.772507,9.181494,2.650130,3.620046,4.791823
361,0.680000,951.606236,9.187831,2.657370,3.619929,6.146312
362,0.682000,1026.581273,9.194991,2.664610,3.619794,6.810778
363,0.684000,1032.348583,9.202444,2.671849,3.619652,6.861891
364,0.686000,1012.162997,9.209844,2.679089,3.619512,6.682996
365,0.688000,1035.232239,9.217255,2.686327,3.619371,6.887447
366,0.690000,1092.905344,9.224957,2.693566,3.619224,7.398575
367,0.692000,1153.462104,9.233087,2.700804,3.619068,7.935259
368,0.694000,1211.135210,9.241645,2.708042,3.618903,8.446387
369,0.696000,1202.484244,9.250379,2.715280,3.618734,8.369718
370,0.698000,1150.578449,9.258894,2.722517,3.618569,7.909703
371,0.700000,1064.068791,9.266908,2.729754,3.618415,7.143011
372,0.702000,1032.348583,9.274493,2.736991,3.618271,6.861891
373,0.704000,1090.021689,9.282172,2.744227,3.618124,7.373019
374,0.706000,1190.949623,9.290425,2.751463,3.617965,8.267492
375,0.708000,1260.157349,9.299293,2.758699,3.617793,8.880846
376,0.710000,1254.390039,9.308390,2.765935,3.617616,8.829733
377,0.712000,1202.484244,9.317278,2.773170,3.617443,8.369718
378,0.714000,1167.880381,9.325852,2.780404,3.617278,8.063041
379,0.716000,1176.531346,9.334332,2.787639,3.617114,8.139710
380,0.718000,1199.600589,9.342927,2.794873,3.616947,8.344161
381,0.720000,1222.669831,9.351688,2.802106,3.616777,8.548612
382,0.722000,1185.182312,9.360396,2.809340,3.616609,8.216379
383,0.724000,1078.487068,9.368583,2.816573,3.616451,7.270793
384,0.726000,934.304305,9.375862,2.823806,3.616313,5.992973
385,0.728000,833.376370,9.382254,2.831038,3.616194,5.098500
386,0.730000,775.703265,9.388073,2.838270,3.616088,4.587372
387,0.732000,775.703265,9.393683,2.845503,3.615986,4.587372
388,0.734000,790.121542,9.399345,2.852734,3.615883,4.715154
389,0.736000,743.983057,9.404892,2.859966,3.615783,4.306252
390,0.738000,628.636847,9.409855,2.867198,3.615695,3.283996
391,0.740000,533.476223,9.414057,2.874429,3.615624,2.440635
392,0.742000,495.988705,9.417779,2.881660,3.615563,2.108402
393,0.744000,545.010844,9.421543,2.888891,3.615501,2.542861
394,0.746000,614.218571,9.425734,2.896122,3.615430,3.156214
395,0.748000,660.357055,9.430342,2.903353,3.615350,3.565116
396,0.750000,674.775331,9.435169,2.910583,3.615265,3.692898
397,0.752000,654.589744,9.439975,2.917814,3.615180,3.514004
398,0.754000,617.102226,9.444572,2.925044,3.615101,3.181771
399,0.756000,631.520502,9.449086,2.932274,3.615022,3.309552
400,0.758000,700.728228,9.453902,2.939504,3.614938,3.922906
401,0.760000,824.725405,9.459416,2.946734,3.614838,5.021831
402,0.762000,937.187960,9.465785,2.953964,3.614720,6.018530
403,0.764000,942.955270,9.472581,2.961193,3.614592,6.069643
404,0.766000,839.143681,9.479023,2.968422,3.614472,5.149613
405,0.768000,735.332092,9.484714,2.975651,3.614369,4.229583
406,0.770000,735.332092,9.490029,2.982879,3.614273,4.229583
407,0.772000,798.772507,9.495574,2.990108,3.614173,4.791823
408,0.774000,847.794647,9.501525,2.997336,3.614064,5.226282
409,0.776000,853.561957,9.507673,3.004564,3.613950,5.277395
410,0.778000,824.725405,9.513738,3.011792,3.613838,5.021831
411,0.780000,795.888852,9.519595,3.019020,3.613731,4.766267
412,0.782000,764.168644,9.525233,3.026247,3.613629,4.485146
413,0.784000,761.284989,9.530745,3.033474,3.613529,4.459590
414,0.786000,816.074439,9.536445,3.040701,3.613425,4.945161
415,0.788000,893.933131,9.542623,3.047928,3.613311,5.635184
416,0.790000,942.955270,9.549261,3.055154,3.613187,6.069643
417,0.792000,899.700441,9.555918,3.062380,3.613062,5.686297
418,0.794000,798.772507,9.562055,3.069606,3.612949,4.791823
419,0.796000,689.193607,9.567431,3.076832,3.612852,3.820680
420,0.798000,594.032984,9.572067,3.084058,3.612771,2.977319
421,0.800000,559.429121,9.576234,3.091283,3.612700,2.670643
422,0.802000,550.778155,9.580245,3.098509,3.612633,2.593974
423,0.804000,562.312776,9.584266,3.105734,3.612566,2.696199
424,0.806000,536.359879,9.588235,3.112959,3.612499,2.466192
425,0.808000,429.664634,9.591725,3.120184,3.612443,1.520605
426,0.810000,294.132837,9.594339,3.127409,3.612406,0.319455

[Raw Data]

Point ID,Time [ms],Force [N],Voltage Ch1 [mV]
1,-3.852000,171.577488,1.520605
2,-3.850000,162.926522,1.443936
3,-3.848000,148.508246,1.316154
4,-3.846000,134.089970,1.188372
5,-3.844000,151.391901,1.341710
6,-3.842000,174.461143,1.546162
7,-3.840000,171.577488,1.520605
8,-3.838000,162.926522,1.443936
9,-3.836000,136.973625,1.213929
10,-3.834000,134.089970,1.188372
11,-3.832000,142.740935,1.265041
12,-3.830000,154.275556,1.367267
13,-3.828000,165.810177,1.469492
14,-3.826000,162.926522,1.443936
15,-3.824000,151.391901,1.341710
16,-3.822000,142.740935,1.265041
17,-3.820000,148.508246,1.316154
18,-3.818000,160.042867,1.418380
19,-3.816000,174.461143,1.546162
20,-3.814000,165.810177,1.469492
21,-3.812000,148.508246,1.316154
22,-3.810000,136.973625,1.213929
23,-3.808000,154.275556,1.367267
24,-3.806000,171.577488,1.520605
25,-3.804000,168.693833,1.495049
26,-3.802000,154.275556,1.367267
27,-3.800000,134.089970,1.188372
28,-3.798000,128.322659,1.137259
29,-3.796000,151.391901,1.341710
30,-3.794000,183.112109,1.622831
31,-3.792000,200.414041,1.776169
32,-3.790000,177.344799,1.571718
33,-3.788000,139.857280,1.239485
34,-3.786000,122.555349,1.086147
35,-3.784000,139.857280,1.239485
36,-3.782000,171.577488,1.520605
37,-3.780000,174.461143,1.546162
38,-3.778000,174.461143,1.546162
39,-3.776000,154.275556,1.367267
40,-3.774000,136.973625,1.213929
41,-3.772000,131.206314,1.162816
42,-3.770000,154.275556,1.367267
43,-3.768000,162.926522,1.443936
44,-3.766000,171.577488,1.520605
45,-3.764000,165.810177,1.469492
46,-3.762000,151.391901,1.341710
47,-3.760000,148.508246,1.316154
48,-3.758000,151.391901,1.341710
49,-3.756000,177.344799,1.571718
50,-3.754000,177.344799,1.571718
51,-3.752000,174.461143,1.546162
52,-3.750000,151.391901,1.341710
53,-3.748000,131.206314,1.162816
54,-3.746000,142.740935,1.265041
55,-3.744000,157.159212,1.392823
56,-3.742000,165.810177,1.469492
57,-3.740000,171.577488,1.520605
58,-3.738000,151.391901,1.341710
59,-3.736000,145.624591,1.290598
60,-3.734000,145.624591,1.290598
61,-3.732000,165.810177,1.469492
62,-3.730000,177.344799,1.571718
63,-3.728000,168.693833,1.495049
64,-3.726000,157.159212,1.392823
65,-3.724000,145.624591,1.290598
66,-3.722000,160.042867,1.418380
67,-3.720000,157.159212,1.392823
68,-3.718000,160.042867,1.418380
69,-3.716000,162.926522,1.443936
70,-3.714000,160.042867,1.418380
71,-3.712000,165.810177,1.469492
72,-3.710000,168.693833,1.495049
73,-3.708000,160.042867,1.418380
74,-3.706000,160.042867,1.418380
75,-3.704000,148.508246,1.316154
76,-3.702000,154.275556,1.367267
77,-3.700000,154.275556,1.367267
78,-3.698000,157.159212,1.392823
79,-3.696000,136.973625,1.213929
80,-3.694000,142.740935,1.265041
81,-3.692000,160.042867,1.418380
82,-3.690000,165.810177,1.469492
83,-3.688000,151.391901,1.341710
84,-3.686000,134.089970,1.188372
85,-3.684000,139.857280,1.239485
86,-3.682000,154.275556,1.367267
87,-3.680000,171.577488,1.520605
88,-3.678000,177.344799,1.571718
89,-3.676000,165.810177,1.469492
90,-3.674000,160.042867,1.418380
91,-3.672000,139.857280,1.239485
92,-3.670000,145.624591,1.290598
93,-3.668000,154.275556,1.367267
94,-3.666000,154.275556,1.367267
95,-3.664000,157.159212,1.392823
96,-3.662000,162.926522,1.443936
97,-3.660000,157.159212,1.392823
98,-3.658000,148.508246,1.316154
99,-3.656000,154.275556,1.367267
100,-3.654000,151.391901,1.341710
101,-3.652000,154.275556,1.367267
102,-3.650000,157.159212,1.392823
103,-3.648000,151.391901,1.341710
104,-3.646000,148.508246,1.316154
105,-3.644000,148.508246,1.316154
106,-3.642000,165.810177,1.469492
107,-3.640000,177.344799,1.571718
108,-3.638000,154.275556,1.367267
109,-3.636000,145.624591,1.290598
110,-3.634000,154.275556,1.367267
111,-3.632000,160.042867,1.418380
112,-3.630000,168.693833,1.495049
113,-3.628000,177.344799,1.571718
114,-3.626000,162.926522,1.443936
115,-3.624000,157.159212,1.392823
116,-3.622000,151.391901,1.341710
117,-3.620000,145.624591,1.290598
118,-3.618000,162.926522,1.443936
119,-3.616000,168.693833,1.495049
120,-3.614000,165.810177,1.469492
121,-3.612000,165.810177,1.469492
122,-3.610000,154.275556,1.367267
123,-3.608000,154.275556,1.367267
124,-3.606000,168.693833,1.495049
125,-3.604000,168.693833,1.495049
126,-3.602000,162.926522,1.443936
127,-3.600000,157.159212,1.392823
128,-3.598000,148.508246,1.316154
129,-3.596000,139.857280,1.239485
130,-3.594000,145.624591,1.290598
131,-3.592000,160.042867,1.418380
132,-3.590000,162.926522,1.443936
133,-3.588000,165.810177,1.469492
134,-3.586000,148.508246,1.316154
135,-3.584000,142.740935,1.265041
136,-3.582000,148.508246,1.316154
137,-3.580000,151.391901,1.341710
138,-3.578000,157.159212,1.392823
139,-3.576000,154.275556,1.367267
140,-3.574000,154.275556,1.367267
141,-3.572000,148.508246,1.316154
142,-3.570000,162.926522,1.443936
143,-3.568000,157.159212,1.392823
144,-3.566000,157.159212,1.392823
145,-3.564000,148.508246,1.316154
146,-3.562000,142.740935,1.265041
147,-3.560000,142.740935,1.265041
148,-3.558000,174.461143,1.546162
149,-3.556000,171.577488,1.520605
150,-3.554000,162.926522,1.443936
151,-3.552000,131.206314,1.162816
152,-3.550000,131.206314,1.162816
153,-3.548000,151.391901,1.341710
154,-3.546000,174.461143,1.546162
155,-3.544000,165.810177,1.469492
156,-3.542000,160.042867,1.418380
157,-3.540000,157.159212,1.392823
158,-3.538000,145.624591,1.290598
159,-3.536000,142.740935,1.265041
160,-3.534000,145.624591,1.290598
161,-3.532000,154.275556,1.367267
162,-3.530000,162.926522,1.443936
163,-3.528000,142.740935,1.265041
164,-3.526000,145.624591,1.290598
165,-3.524000,157.159212,1.392823
166,-3.522000,171.577488,1.520605
167,-3.520000,174.461143,1.546162
168,-3.518000,148.508246,1.316154
169,-3.516000,131.206314,1.162816
170,-3.514000,148.508246,1.316154
171,-3.512000,145.624591,1.290598
172,-3.510000,160.042867,1.418380
173,-3.508000,171.577488,1.520605
174,-3.506000,168.693833,1.495049
175,-3.504000,162.926522,1.443936
176,-3.502000,139.857280,1.239485
177,-3.500000,139.857280,1.239485
178,-3.498000,131.206314,1.162816
179,-3.496000,151.391901,1.341710
180,-3.494000,168.693833,1.495049
181,-3.492000,174.461143,1.546162
182,-3.490000,165.810177,1.469492
183,-3.488000,142.740935,1.265041
184,-3.486000,145.624591,1.290598
185,-3.484000,151.391901,1.341710
186,-3.482000,160.042867,1.418380
187,-3.480000,168.693833,1.495049
188,-3.478000,171.577488,1.520605
189,-3.476000,162.926522,1.443936
190,-3.474000,160.042867,1.418380
191,-3.472000,151.391901,1.341710
192,-3.470000,160.042867,1.418380
193,-3.468000,168.693833,1.495049
194,-3.466000,168.693833,1.495049
195,-3.464000,168.693833,1.495049
196,-3.462000,145.624591,1.290598
197,-3.460000,139.857280,1.239485
198,-3.458000,131.206314,1.162816
199,-3.456000,145.624591,1.290598
200,-3.454000,174.461143,1.546162
201,-3.452000,168.693833,1.495049
202,-3.450000,154.275556,1.367267
203,-3.448000,145.624591,1.290598
204,-3.446000,139.857280,1.239485
205,-3.444000,142.740935,1.265041
206,-3.442000,168.693833,1.495049
207,-3.440000,174.461143,1.546162
208,-3.438000,148.508246,1.316154
209,-3.436000,145.624591,1.290598
210,-3.434000,145.624591,1.290598
211,-3.432000,162.926522,1.443936
212,-3.430000,168.693833,1.495049
213,-3.428000,165.810177,1.469492
214,-3.426000,162.926522,1.443936
215,-3.424000,151.391901,1.341710
216,-3.422000,160.042867,1.418380
217,-3.420000,160.042867,1.418380
218,-3.418000,162.926522,1.443936
219,-3.416000,157.159212,1.392823
220,-3.414000,145.624591,1.290598
221,-3.412000,154.275556,1.367267
222,-3.410000,154.275556,1.367267
223,-3.408000,171.577488,1.520605
224,-3.406000,174.461143,1.546162
225,-3.404000,171.577488,1.520605
226,-3.402000,154.275556,1.367267
227,-3.400000,139.857280,1.239485
228,-3.398000,125.439004,1.111703
229,-3.396000,142.740935,1.265041
230,-3.394000,165.810177,1.469492
231,-3.392000,180.228454,1.597274
232,-3.390000,160.042867,1.418380
233,-3.388000,151.391901,1.341710
234,-3.386000,136.973625,1.213929
235,-3.384000,148.508246,1.316154
236,-3.382000,157.159212,1.392823
237,-3.380000,180.228454,1.597274
238,-3.378000,180.228454,1.597274
239,-3.376000,160.042867,1.418380
240,-3.374000,145.624591,1.290598
241,-3.372000,139.857280,1.239485
242,-3.370000,151.391901,1.341710
243,-3.368000,168.693833,1.495049
244,-3.366000,174.461143,1.546162
245,-3.364000,165.810177,1.469492
246,-3.362000,148.508246,1.316154
247,-3.360000,142.740935,1.265041
248,-3.358000,142.740935,1.265041
249,-3.356000,162.926522,1.443936
250,-3.354000,168.693833,1.495049
251,-3.352000,162.926522,1.443936
252,-3.350000,151.391901,1.341710
253,-3.348000,142.740935,1.265041
254,-3.346000,125.439004,1.111703
255,-3.344000,154.275556,1.367267
256,-3.342000,168.693833,1.495049
257,-3.340000,183.112109,1.622831
258,-3.338000,171.577488,1.520605
259,-3.336000,162.926522,1.443936
260,-3.334000,145.624591,1.290598
261,-3.332000,139.857280,1.239485
262,-3.330000,148.508246,1.316154
263,-3.328000,168.693833,1.495049
264,-3.326000,160.042867,1.418380
265,-3.324000,162.926522,1.443936
266,-3.322000,160.042867,1.418380
267,-3.320000,162.926522,1.443936
268,-3.318000,165.810177,1.469492
269,-3.316000,165.810177,1.469492
270,-3.314000,154.275556,1.367267
271,-3.312000,145.624591,1.290598
272,-3.310000,148.508246,1.316154
273,-3.308000,162.926522,1.443936
274,-3.306000,160.042867,1.418380
275,-3.304000,160.042867,1.418380
276,-3.302000,157.159212,1.392823
277,-3.300000,157.159212,1.392823
278,-3.298000,157.159212,1.392823
279,-3.296000,168.693833,1.495049
280,-3.294000,174.461143,1.546162
281,-3.292000,157.159212,1.392823
282,-3.290000,151.391901,1.341710
283,-3.288000,148.508246,1.316154
284,-3.286000,168.693833,1.495049
285,-3.284000,157.159212,1.392823
286,-3.282000,162.926522,1.443936
287,-3.280000,162.926522,1.443936
288,-3.278000,148.508246,1.316154
289,-3.276000,145.624591,1.290598
290,-3.274000,136.973625,1.213929
291,-3.272000,136.973625,1.213929
292,-3.270000,162.926522,1.443936
293,-3.268000,180.228454,1.597274
294,-3.266000,154.275556,1.367267
295,-3.264000,154.275556,1.367267
296,-3.262000,145.624591,1.290598
297,-3.260000,157.159212,1.392823
298,-3.258000,171.577488,1.520605
299,-3.256000,180.228454,1.597274
300,-3.254000,171.577488,1.520605
301,-3.252000,165.810177,1.469492
302,-3.250000,148.508246,1.316154
303,-3.248000,142.740935,1.265041
304,-3.246000,148.508246,1.316154
305,-3.244000,171.577488,1.520605
306,-3.242000,191.763075,1.699500
307,-3.240000,171.577488,1.520605
308,-3.238000,148.508246,1.316154
309,-3.236000,134.089970,1.188372
310,-3.234000,142.740935,1.265041
311,-3.232000,151.391901,1.341710
312,-3.230000,154.275556,1.367267
313,-3.228000,157.159212,1.392823
314,-3.226000,162.926522,1.443936
315,-3.224000,171.577488,1.520605
316,-3.222000,151.391901,1.341710
317,-3.220000,151.391901,1.341710
318,-3.218000,160.042867,1.418380
319,-3.216000,157.159212,1.392823
320,-3.214000,148.508246,1.316154
321,-3.212000,145.624591,1.290598
322,-3.210000,160.042867,1.418380
323,-3.208000,177.344799,1.571718
324,-3.206000,171.577488,1.520605
325,-3.204000,162.926522,1.443936
326,-3.202000,145.624591,1.290598
327,-3.200000,139.857280,1.239485
328,-3.198000,145.624591,1.290598
329,-3.196000,154.275556,1.367267
330,-3.194000,168.693833,1.495049
331,-3.192000,168.693833,1.495049
332,-3.190000,157.159212,1.392823
333,-3.188000,142.740935,1.265041
334,-3.186000,157.159212,1.392823
335,-3.184000,162.926522,1.443936
336,-3.182000,185.995764,1.648387
337,-3.180000,171.577488,1.520605
338,-3.178000,154.275556,1.367267
339,-3.176000,139.857280,1.239485
340,-3.174000,125.439004,1.111703
341,-3.172000,142.740935,1.265041
342,-3.170000,162.926522,1.443936
343,-3.168000,183.112109,1.622831
344,-3.166000,183.112109,1.622831
345,-3.164000,160.042867,1.418380
346,-3.162000,128.322659,1.137259
347,-3.160000,139.857280,1.239485
348,-3.158000,165.810177,1.469492
349,-3.156000,185.995764,1.648387
350,-3.154000,188.879420,1.673944
351,-3.152000,180.228454,1.597274
352,-3.150000,157.159212,1.392823
353,-3.148000,145.624591,1.290598
354,-3.146000,148.508246,1.316154
355,-3.144000,168.693833,1.495049
356,-3.142000,171.577488,1.520605
357,-3.140000,168.693833,1.495049
358,-3.138000,154.275556,1.367267
359,-3.136000,139.857280,1.239485
360,-3.134000,134.089970,1.188372
361,-3.132000,139.857280,1.239485
362,-3.130000,157.159212,1.392823
363,-3.128000,183.112109,1.622831
364,-3.126000,171.577488,1.520605
365,-3.124000,154.275556,1.367267
366,-3.122000,139.857280,1.239485
367,-3.120000,142.740935,1.265041
368,-3.118000,162.926522,1.443936
369,-3.116000,171.577488,1.520605
370,-3.114000,160.042867,1.418380
371,-3.112000,160.042867,1.418380
372,-3.110000,154.275556,1.367267
373,-3.108000,160.042867,1.418380
374,-3.106000,165.810177,1.469492
375,-3.104000,171.577488,1.520605
376,-3.102000,162.926522,1.443936
377,-3.100000,148.508246,1.316154
378,-3.098000,142.740935,1.265041
379,-3.096000,160.042867,1.418380
380,-3.094000,168.693833,1.495049
381,-3.092000,177.344799,1.571718
382,-3.090000,171.577488,1.520605
383,-3.088000,154.275556,1.367267
384,-3.086000,139.857280,1.239485
385,-3.084000,139.857280,1.239485
386,-3.082000,168.693833,1.495049
387,-3.080000,177.344799,1.571718
388,-3.078000,174.461143,1.546162
389,-3.076000,157.159212,1.392823
390,-3.074000,145.624591,1.290598
391,-3.072000,148.508246,1.316154
392,-3.070000,157.159212,1.392823
393,-3.068000,168.693833,1.495049
394,-3.066000,165.810177,1.469492
395,-3.064000,160.042867,1.418380
396,-3.062000,139.857280,1.239485
397,-3.060000,148.508246,1.316154
398,-3.058000,154.275556,1.367267
399,-3.056000,154.275556,1.367267
400,-3.054000,165.810177,1.469492
401,-3.052000,168.693833,1.495049
402,-3.050000,157.159212,1.392823
403,-3.048000,151.391901,1.341710
404,-3.046000,136.973625,1.213929
405,-3.044000,162.926522,1.443936
