Repository: nglaser3/NPRE432_Materials

## Compiling .tex files into pdf

Please follow the following steps (There is no make file for the reports in this repo):

1. pdflatex *.tex
2. pdflatex *.tex
3. biber *.tex
4. pdflatex *.tex

where * is the lab you are trying to compile

File: Lab6/data/N02-B-2024-T4-RT.csv
[Shared Parameters]

Comment,Charpy Impact, 
Span,40.000,mm

[Shared Data]

Test Name,N02-B-2024-T4-RT,
Instrument,8250,
Operator,N02-B,
Date,10/28/2024 4:37:22 PM,

[Step [1] Data]

Specimen ID,2024-T4,RT,NR 0.05 mm,
Impact Height (Nominal),750.000,mm
Total Mass,12.778,kg
Width,9.470,mm
Thickness,9.530,mm
Start Velocity,3.812,m/s
Start Time,0.000,ms
Total Time,0.852,ms
Peak Force,7883.913,N
Total Energy,8.373,J

File: Lab6/data/N02-B-2024-T4-RT_1_Spec_1_Ch_1.csv (part 1 of 3)
[N02-B-2024-T4-RT]
[Specimen: 1]
[Channel: 1]

[Calculated Data]

Point ID,Time [ms],Force [N],Energy [J],Displacement [mm],Velocity [m/s],Voltage Ch1 [mV]
1,0.000000,-0.000000,0.000000,0.000000,3.812298,1.673944
2,0.002000,66.324071,0.000253,0.007625,3.812312,2.261741
3,0.004000,184.553936,0.001209,0.015249,3.812312,3.309552
4,0.006000,452.733875,0.003639,0.022874,3.812282,5.686297
5,0.008000,833.376370,0.008542,0.030498,3.812201,9.059740
6,0.010000,1286.110246,0.016621,0.038123,3.812054,13.072093
7,0.012000,1779.215295,0.028306,0.045746,3.811834,17.442236
8,0.014000,2177.159721,0.043387,0.053370,3.811544,20.969018
9,0.016000,2517.431042,0.061279,0.060993,3.811196,23.984672
10,0.018000,2756.774429,0.081379,0.068615,3.810803,26.105852
11,0.020000,2906.724502,0.102961,0.076236,3.810380,27.434785
12,0.022000,2877.887950,0.125001,0.083856,3.809947,27.179221
13,0.024000,2644.311873,0.146039,0.091476,3.809534,25.109153
14,0.026000,2278.087655,0.164790,0.099094,3.809168,21.863492
15,0.028000,1782.098951,0.180256,0.106712,3.808870,17.467793
16,0.030000,1297.644867,0.191986,0.114330,3.808649,13.174319
17,0.032000,893.933130,0.200333,0.121947,3.808497,9.596424
18,0.034000,663.240709,0.206263,0.129564,3.808395,7.551913
19,0.036000,643.055123,0.211238,0.137181,3.808312,7.373019
20,0.038000,772.819609,0.216630,0.144797,3.808221,8.523056
21,0.040000,968.908167,0.223263,0.152413,3.808104,10.260891
22,0.042000,1228.437141,0.231630,0.160029,3.807952,12.560966
23,0.044000,1482.198803,0.241952,0.167645,3.807759,14.809928
24,0.046000,1767.680674,0.254326,0.175260,3.807525,17.340011
25,0.048000,2093.533719,0.269027,0.182875,3.807242,20.227883
26,0.050000,2451.106971,0.286329,0.190489,3.806906,23.396875
27,0.052000,2779.843671,0.306242,0.198103,3.806516,26.310303
28,0.054000,3004.768781,0.328260,0.205715,3.806083,28.303702
29,0.056000,3102.813060,0.351504,0.213327,3.805625,29.172619
30,0.058000,3099.929405,0.375108,0.220938,3.805159,29.147063
31,0.060000,3085.511128,0.398643,0.228548,3.804695,29.019281
32,0.062000,3033.605334,0.421923,0.236157,3.804235,28.559266
33,0.064000,2958.630297,0.444718,0.243765,3.803786,27.894800
34,0.066000,2834.633121,0.466753,0.251372,3.803352,26.795875
35,0.068000,2690.450358,0.487766,0.258978,3.802939,25.518055
36,0.070000,2601.057045,0.507888,0.266584,3.802545,24.725807
37,0.072000,2670.264771,0.527931,0.274188,3.802152,25.339161
38,0.074000,2967.281263,0.549365,0.281792,3.801730,27.971469
39,0.076000,3529.594038,0.574062,0.289395,3.801242,32.954965
40,0.078000,4247.624198,0.603623,0.296997,3.800653,39.318506
41,0.080000,4982.956290,0.638702,0.304598,3.799950,45.835385
42,0.082000,5553.920031,0.678737,0.312197,3.799145,50.895551
43,0.084000,5946.097147,0.722422,0.319794,3.798264,54.371220
44,0.086000,6214.277086,0.768604,0.327390,3.797332,56.747964
45,0.088000,6436.318541,0.816637,0.334983,3.796362,58.715806
46,0.090000,6626.639788,0.866222,0.342575,3.795359,60.402528
47,0.092000,6727.567722,0.916899,0.350165,3.794334,61.297001
48,0.094000,6554.548407,0.967289,0.357753,3.793314,59.763618
49,0.096000,6032.606805,1.015030,0.365338,3.792348,55.137911
50,0.098000,5274.205471,1.057905,0.372922,3.791483,48.416581
51,0.100000,4515.804138,1.095020,0.380504,3.790737,41.695250
52,0.102000,4019.815433,1.127374,0.388085,3.790088,37.299551
53,0.104000,3976.560604,1.157678,0.395665,3.789482,36.916205
54,0.106000,4322.599235,1.189125,0.403243,3.788852,39.982972
55,0.108000,4786.867732,1.223636,0.410820,3.788159,44.097551
56,0.110000,5181.928503,1.261396,0.418396,3.787398,47.598776
57,0.112000,5389.551682,1.301430,0.425970,3.786591,49.438836
58,0.114000,5496.246926,1.342645,0.433542,3.785758,50.384423
59,0.116000,5686.568173,1.384976,0.441113,3.784903,52.071145
60,0.118000,6026.839494,1.429305,0.448681,3.784006,55.086799
61,0.120000,6424.783920,1.476416,0.456249,3.783051,58.613580
62,0.122000,6727.567722,1.526165,0.463814,3.782041,61.297001
63,0.124000,6747.753309,1.577122,0.471377,3.781006,61.475896
64,0.126000,6447.853162,1.627008,0.478938,3.779993,58.818031
65,0.128000,5998.002941,1.674048,0.486497,3.779039,54.831235
66,0.130000,5582.756584,1.717807,0.494054,3.778152,51.151114
67,0.132000,5395.318992,1.759279,0.501609,3.777313,49.489949
68,0.134000,5427.039200,1.800154,0.509163,3.776485,49.771069
69,0.136000,5565.454652,1.841662,0.516715,3.775645,50.997776
70,0.138000,5695.219139,1.884174,0.524266,3.774783,52.147814
71,0.140000,5752.892244,1.927383,0.531814,3.773907,52.658942
72,0.142000,5732.706658,1.970723,0.539361,3.773027,52.480047
73,0.144000,5804.798039,2.014250,0.546906,3.772144,53.118957
74,0.146000,6096.047220,2.059136,0.554450,3.771232,55.700152
75,0.148000,6560.315717,2.106859,0.561991,3.770262,59.814731
76,0.150000,7105.326562,2.158375,0.569531,3.769212,64.644888
77,0.152000,7575.362369,2.213701,0.577068,3.768082,68.810580
78,0.154000,7846.425963,2.271802,0.584603,3.766895,71.212881
79,0.156000,7883.913482,2.331047,0.592136,3.765684,71.545114
80,0.158000,7797.403824,2.390089,0.599666,3.764476,70.778422
81,0.160000,7696.475890,2.448406,0.607194,3.763283,69.883948
82,0.162000,7633.035474,2.506086,0.614719,3.762103,69.321708
83,0.164000,7572.478714,2.563282,0.622242,3.760933,68.785024
84,0.166000,7413.877674,2.619636,0.629763,3.759779,67.379422
85,0.168000,7113.977527,2.674250,0.637281,3.758662,64.721558
86,0.170000,6710.265791,2.726203,0.644797,3.757600,61.143663
87,0.172000,6237.346328,2.774849,0.652312,3.756606,56.952415
88,0.174000,5874.005765,2.820341,0.659824,3.755678,53.732310
89,0.176000,5735.590313,2.863938,0.667334,3.754789,52.505603
90,0.178000,5853.820178,2.907449,0.674843,3.753902,53.553415
91,0.180000,6098.930876,2.952313,0.682350,3.752986,55.725708
92,0.182000,6295.019433,2.998821,0.689855,3.752036,57.463543
93,0.184000,6332.506952,3.046194,0.697358,3.751067,57.795776
94,0.186000,6251.764604,3.093392,0.704859,3.750102,57.080197
95,0.188000,6171.022257,3.139973,0.712359,3.749149,56.364618
96,0.190000,6194.091499,3.186326,0.719856,3.748201,56.569069
97,0.192000,6318.088675,3.233218,0.727351,3.747241,57.667994
98,0.194000,6436.318541,3.281005,0.734845,3.746263,58.715806
99,0.196000,6338.274262,3.328856,0.742336,3.745283,57.846889
100,0.198000,6026.839494,3.375161,0.749826,3.744335,55.086799
101,0.200000,5574.105618,3.418594,0.757314,3.743446,51.074445
102,0.202000,5164.626571,3.458790,0.764800,3.742626,47.445438
103,0.204000,4971.421669,3.496721,0.772284,3.741852,45.733160
104,0.206000,5072.349603,3.534300,0.779767,3.741086,46.627633
105,0.208000,5334.762232,3.573229,0.787249,3.740291,48.953265
106,0.210000,5539.501755,3.613898,0.794728,3.739459,50.767769
107,0.212000,5565.454652,3.655420,0.802206,3.738610,50.997776
108,0.214000,5415.504579,3.696468,0.809683,3.737770,49.668844
109,0.216000,5259.787195,3.736366,0.817158,3.736954,48.288799
110,0.218000,5239.601608,3.775598,0.824631,3.736152,48.109904
111,0.220000,5429.922855,3.815456,0.832102,3.735337,49.796626
112,0.222000,5758.659555,3.857244,0.839572,3.734481,52.710054
113,0.224000,6090.279910,3.901488,0.847040,3.733573,55.649039
114,0.226000,6208.509775,3.947401,0.854506,3.732630,56.696851
115,0.228000,6104.698186,3.993356,0.861971,3.731686,55.776821
116,0.230000,5905.725973,4.038170,0.869433,3.730766,54.013430
117,0.232000,5778.845142,4.081757,0.876894,3.729871,52.888949
118,0.234000,5744.241279,4.124731,0.884352,3.728989,52.582272
119,0.236000,5773.077831,4.167674,0.891810,3.728107,52.837836
120,0.238000,5700.986450,4.210446,0.899265,3.727229,52.198926
121,0.240000,5441.457476,4.251972,0.906719,3.726377,49.898851
122,0.242000,5014.676498,4.290931,0.914170,3.725578,46.116506
123,0.244000,4541.757035,4.326531,0.921621,3.724850,41.925258
124,0.246000,4195.718404,4.359074,0.929070,3.724185,38.858491
125,0.248000,4037.117364,4.389732,0.936518,3.723561,37.452889
126,0.250000,4025.582743,4.419752,0.943964,3.722949,37.350664
127,0.252000,4074.604883,4.449906,0.951409,3.722335,37.785123
128,0.254000,4112.092401,4.480377,0.958854,3.721714,38.117356
129,0.256000,4083.255848,4.510875,0.966296,3.721092,37.861792
130,0.258000,4025.582743,4.541046,0.973738,3.720477,37.350664
131,0.260000,4034.233709,4.571030,0.981178,3.719866,37.427333
132,0.262000,4138.045298,4.601427,0.988617,3.719246,38.347363
133,0.264000,4285.111717,4.632752,0.996055,3.718607,39.650739
134,0.266000,4357.203098,4.664887,1.003492,3.717950,40.289649
135,0.268000,4287.995372,4.697026,1.010927,3.717293,39.676295
136,0.270000,4103.441435,4.728217,1.018361,3.716656,38.040686
137,0.272000,3872.749014,4.757860,1.025794,3.716051,35.996175
138,0.274000,3642.056594,4.785783,1.033225,3.715483,33.951664
139,0.276000,3561.314246,4.812545,1.040656,3.714939,33.236085
140,0.278000,3630.521973,4.839260,1.048085,3.714395,33.849438
141,0.280000,3780.472046,4.866786,1.055513,3.713835,35.178371
142,0.282000,3861.214393,4.895163,1.062940,3.713257,35.893950
143,0.284000,3875.632670,4.923890,1.070366,3.712671,36.021732
144,0.286000,3884.283636,4.952698,1.077791,3.712083,36.098401
145,0.288000,3962.142328,4.981822,1.085215,3.711489,36.788423
146,0.290000,4109.208746,5.011776,1.092637,3.710877,38.091799
147,0.292000,4293.762682,5.042956,1.100058,3.710239,39.727408
148,0.294000,4463.898343,5.075446,1.107478,3.709573,41.235235
149,0.296000,4579.244553,5.108989,1.114896,3.708885,42.257491
150,0.298000,4579.244553,5.142953,1.122313,3.708188,42.257491
151,0.300000,4515.804138,5.176676,1.129729,3.707495,41.695250
152,0.302000,4504.269517,5.210115,1.137143,3.706809,41.593025
153,0.304000,4559.058966,5.243708,1.144556,3.706119,42.078596
154,0.306000,4651.335935,5.277840,1.151968,3.705418,42.896401
155,0.308000,4717.660006,5.312552,1.159378,3.704705,43.484198
156,0.310000,4685.939798,5.347387,1.166787,3.703988,43.203077
157,0.312000,4504.269517,5.381424,1.174194,3.703289,41.593025
158,0.314000,4270.693440,5.413917,1.181600,3.702622,39.522957
159,0.316000,4071.721227,5.444803,1.189004,3.701988,37.759566
160,0.318000,3930.422120,5.474425,1.196408,3.701382,36.507303
161,0.320000,3875.632670,5.503316,1.203810,3.700791,36.021732
162,0.322000,3849.679772,5.531903,1.211211,3.700206,35.791724
163,0.324000,3803.541288,5.560220,1.218611,3.699626,35.382822
164,0.326000,3737.217217,5.588115,1.226009,3.699056,34.795025
165,0.328000,3587.267144,5.615207,1.233407,3.698502,33.466093
166,0.330000,3466.153623,5.641292,1.240804,3.697970,32.392724
167,0.332000,3457.502657,5.666894,1.248199,3.697447,32.316055
168,0.334000,3561.314246,5.692844,1.255593,3.696918,33.236085
169,0.336000,3693.962388,5.719664,1.262987,3.696370,34.411679
170,0.338000,3708.380665,5.747024,1.270379,3.695810,34.539461
171,0.340000,3627.638317,5.774134,1.277770,3.695255,33.823882
172,0.342000,3474.804589,5.800378,1.285160,3.694719,32.469393
173,0.344000,3350.807412,5.825595,1.292549,3.694205,31.370469
174,0.346000,3267.181410,5.850041,1.299937,3.693706,30.629333
175,0.348000,3287.366997,5.874250,1.307324,3.693213,30.808228
176,0.350000,3345.040102,5.898743,1.314709,3.692714,31.319356
177,0.352000,3379.643965,5.923574,1.322094,3.692207,31.626033
178,0.354000,3330.621825,5.948348,1.329478,3.691701,31.191574
179,0.356000,3264.297754,5.972693,1.336861,3.691205,30.603777
180,0.358000,3278.716031,5.996843,1.344243,3.690712,30.731559
181,0.360000,3362.342033,6.021351,1.351624,3.690212,31.472694
182,0.362000,3549.779625,6.046857,1.359004,3.689691,33.133860
183,0.364000,3734.333562,6.073731,1.366383,3.689141,34.769469
184,0.366000,3835.261496,6.101654,1.373760,3.688568,35.663942
185,0.368000,3838.145151,6.129956,1.381137,3.687987,35.689499
186,0.370000,3786.239357,6.158072,1.388512,3.687410,35.229484
187,0.372000,3740.100872,6.185823,1.395887,3.686840,34.820581
188,0.374000,3771.821080,6.213516,1.403260,3.686272,35.101702
189,0.376000,3858.330738,6.241640,1.410632,3.685695,35.868393
190,0.378000,3941.956741,6.270388,1.418003,3.685104,36.609529
191,0.380000,3944.840396,6.299449,1.425372,3.684506,36.635085
192,0.382000,3835.261496,6.328112,1.432741,3.683917,35.663942
193,0.384000,3607.452730,6.355529,1.440108,3.683354,33.644987
194,0.386000,3379.643965,6.381263,1.447474,3.682827,31.626033
195,0.388000,3180.671752,6.405422,1.454839,3.682333,29.862642
196,0.390000,3050.907265,6.428367,1.462203,3.681865,28.712604
197,0.392000,2921.142778,6.450354,1.469567,3.681417,27.562567
198,0.394000,2756.774429,6.471256,1.476929,3.680993,26.105852
199,0.396000,2546.267595,6.490775,1.484291,3.680597,24.240236
200,0.398000,2298.273242,6.508605,1.491652,3.680238,22.042386
201,0.400000,2084.882753,6.524736,1.499012,3.679914,20.151213
202,0.402000,2007.024061,6.539793,1.506371,3.679614,19.461191
203,0.404000,2012.791371,6.554584,1.513730,3.679319,19.512304
204,0.406000,2079.115442,6.569638,1.521088,3.679018,20.100101
205,0.408000,2125.253927,6.585106,1.528446,3.678709,20.509003
206,0.410000,2087.766408,6.600604,1.535803,3.678399,20.176770
207,0.412000,2030.093303,6.615750,1.543160,3.678096,19.665642
208,0.414000,1955.118266,6.630407,1.550516,3.677804,19.001176
209,0.416000,1929.165369,6.644693,1.557871,3.677519,18.771168
210,0.418000,1958.001921,6.658987,1.565226,3.677235,19.026732
211,0.420000,2004.140406,6.673556,1.572580,3.676944,19.435635
212,0.422000,2007.024061,6.688304,1.579934,3.676650,19.461191
213,0.424000,1940.699990,6.702818,1.587287,3.676361,18.873394
214,0.426000,1859.957643,6.716790,1.594639,3.676083,18.157815
215,0.428000,1808.051848,6.730274,1.601991,3.675815,17.697800
216,0.430000,1836.888401,6.743671,1.609342,3.675550,17.953364
217,0.432000,1960.885577,6.757630,1.616693,3.675272,19.052289
218,0.434000,2122.370271,6.772636,1.624043,3.674972,20.483447
219,0.436000,2229.065516,6.788627,1.631393,3.674651,21.429033
220,0.438000,2272.320345,6.805167,1.638742,3.674318,21.812379
221,0.440000,2278.087655,6.821886,1.646090,3.673982,21.863492
222,0.442000,2347.295382,6.838879,1.653438,3.673640,22.476845
223,0.444000,2485.710834,6.856633,1.660785,3.673281,23.703552
224,0.446000,2632.777252,6.875433,1.668131,3.672900,25.006928
225,0.448000,2696.217668,6.895005,1.675476,3.672503,25.569168
226,0.450000,2699.101323,6.914818,1.682821,3.672100,25.594725
227,0.452000,2612.591666,6.934322,1.690165,3.671704,24.828033
228,0.454000,2511.663731,6.953136,1.697508,3.671323,23.933559
229,0.456000,2425.154074,6.971260,1.704850,3.670956,23.166867
230,0.458000,2350.179037,6.988789,1.712192,3.670602,22.502401
231,0.460000,2252.134758,7.005682,1.719532,3.670261,21.633484
232,0.462000,2116.602961,7.021715,1.726873,3.669939,20.432334
233,0.464000,1946.467300,7.036626,1.734212,3.669640,18.924507
234,0.466000,1735.960466,7.050139,1.741551,3.669372,17.058890
235,0.468000,1591.777703,7.062349,1.748890,3.669131,15.781071
236,0.470000,1505.268046,7.073712,1.756228,3.668908,15.014379
237,0.472000,1485.082459,7.084683,1.763565,3.668694,14.835484
238,0.474000,1482.198803,7.095569,1.770903,3.668481,14.809928
239,0.476000,1433.176664,7.106264,1.778239,3.668273,14.375469
240,0.478000,1361.085283,7.116513,1.785576,3.668074,13.736560
241,0.480000,1303.412177,7.126287,1.792912,3.667885,13.225432
242,0.482000,1306.295833,7.135859,1.800247,3.667700,13.250988
243,0.484000,1349.550661,7.145599,1.807582,3.667512,13.634334
244,0.486000,1392.805490,7.155657,1.814917,3.667317,14.017680
245,0.488000,1395.689146,7.165883,1.822252,3.667118,14.043236
246,0.490000,1375.503559,7.176045,1.829586,3.666921,13.864342
247,0.492000,1352.434317,7.186048,1.836919,3.666727,13.659890
248,0.494000,1349.550661,7.195955,1.844253,3.666535,13.634334
249,0.496000,1355.317972,7.205872,1.851586,3.666343,13.685447
250,0.498000,1412.991077,7.216021,1.858918,3.666146,14.196575
251,0.500000,1479.315148,7.226625,1.866250,3.665940,14.784372
252,0.502000,1522.569977,7.237629,1.873582,3.665724,15.167717
253,0.504000,1557.173840,7.248918,1.880913,3.665503,15.474394
254,0.506000,1603.312324,7.260503,1.888244,3.665275,15.883296
255,0.508000,1658.101774,7.272456,1.895574,3.665039,16.368868
256,0.510000,1753.262398,7.284958,1.902904,3.664792,17.212229
257,0.512000,1845.539366,7.298147,1.910233,3.664530,18.030033
258,0.514000,1946.467300,7.312042,1.917562,3.664253,18.924507
259,0.516000,2079.115442,7.326792,1.924890,3.663957,20.100101
260,0.518000,2182.927032,7.342408,1.932218,3.663644,21.020131
261,0.520000,2223.298205,7.358550,1.939545,3.663318,21.377920
262,0.522000,2246.367448,7.374923,1.946871,3.662988,21.582371
263,0.524000,2260.785724,7.391432,1.954197,3.662655,21.710153
264,0.526000,2257.902069,7.407981,1.961522,3.662321,21.684597
265,0.528000,2237.716482,7.424445,1.968846,3.661989,21.505702
266,0.530000,2171.392411,7.440590,1.976170,3.661663,20.917905
267,0.532000,2090.650063,7.456196,1.983493,3.661349,20.202326
268,0.534000,1986.838474,7.471124,1.990815,3.661050,19.282296
269,0.536000,1868.608608,7.485239,1.998137,3.660768,18.234484
270,0.538000,1733.076811,7.498423,2.005458,3.660506,17.033334
271,0.540000,1626.381567,7.510720,2.012779,3.660262,16.087747
272,0.542000,1577.359427,7.522446,2.020099,3.660031,15.653289
273,0.544000,1577.359427,7.533992,2.027419,3.659804,15.653289
274,0.546000,1548.522874,7.545432,2.034738,3.659579,15.397725
275,0.548000,1479.315148,7.556512,2.042057,3.659362,14.784372
276,0.550000,1384.154525,7.566991,2.049376,3.659157,13.941011
277,0.552000,1312.063143,7.576856,2.056694,3.658966,13.302101
278,0.554000,1300.528522,7.586415,2.064012,3.658781,13.199875
279,0.556000,1326.481419,7.596027,2.071329,3.658595,13.429883
280,0.558000,1338.016040,7.605775,2.078646,3.658406,13.532108
281,0.560000,1335.132385,7.615554,2.085963,3.658216,13.506552
282,0.562000,1277.459280,7.625111,2.093279,3.658032,12.995424
283,0.564000,1199.600588,7.634172,2.100595,3.657857,12.305402
284,0.566000,1144.811138,7.642748,2.107911,3.657693,11.819830
285,0.568000,1179.415001,7.651249,2.115226,3.657531,12.126507
286,0.570000,1288.993901,7.660277,2.122541,3.657358,13.097650
287,0.572000,1421.642043,7.670190,2.129855,3.657165,14.273244
288,0.574000,1479.315148,7.680799,2.137169,3.656958,14.784372
289,0.576000,1453.362251,7.691524,2.144483,3.656748,14.554364
290,0.578000,1430.293009,7.702068,2.151796,3.656542,14.349913
291,0.580000,1456.245906,7.712623,2.159109,3.656335,14.579920
292,0.582000,1560.057496,7.723651,2.166422,3.656119,15.499951
293,0.584000,1669.636395,7.735459,2.173734,3.655886,16.471093
294,0.586000,1718.658535,7.747845,2.181045,3.655640,16.905552
295,0.588000,1701.356603,7.760347,2.188356,3.655392,16.752214
296,0.590000,1652.334464,7.772606,2.195667,3.655149,16.317755
297,0.592000,1600.428669,7.784495,2.202977,3.654914,15.857740
298,0.594000,1600.428669,7.796193,2.210286,3.654684,15.857740
299,0.596000,1646.567153,7.808060,2.217595,3.654449,16.266642
300,0.598000,1701.356603,7.820294,2.224904,3.654207,16.752214
301,0.600000,1701.356603,7.832728,2.232212,3.653960,16.752214
302,0.602000,1635.032532,7.844919,2.239520,3.653718,16.164417
303,0.604000,1508.151701,7.856403,2.246827,3.653492,15.039935
304,0.606000,1387.038180,7.866980,2.254134,3.653285,13.966567
305,0.608000,1343.783351,7.876956,2.261440,3.653091,13.583221
306,0.610000,1303.412177,7.886626,2.268746,3.652903,13.225432
307,0.612000,1277.459280,7.896054,2.276052,3.652721,12.995424
308,0.614000,1164.996725,7.904975,2.283357,3.652550,11.998725
309,0.616000,1038.115893,7.913022,2.290662,3.652397,10.874244
310,0.618000,893.933130,7.920078,2.297967,3.652265,9.596424
311,0.620000,795.888851,7.926250,2.305271,3.652153,8.727507
312,0.622000,752.634023,7.931905,2.312575,3.652051,8.344161
313,0.624000,787.237886,7.937529,2.319879,3.651950,8.650838
314,0.626000,804.539817,7.943342,2.327183,3.651845,8.804176
315,0.628000,781.470575,7.949134,2.334487,3.651741,8.599725
316,0.630000,703.611883,7.954557,2.341790,3.651644,7.909703
317,0.632000,628.636846,7.959422,2.349093,3.651559,7.245237
318,0.634000,619.985881,7.963981,2.356396,3.651481,7.168567
319,0.636000,663.240709,7.968667,2.363699,3.651400,7.551913
320,0.638000,738.215746,7.973784,2.371002,3.651310,8.216379
321,0.640000,790.121541,7.979364,2.378305,3.651210,8.676394
322,0.642000,798.772507,7.985166,2.385607,3.651106,8.753064
323,0.644000,775.703265,7.990914,2.392909,3.651002,8.548612
324,0.646000,755.517678,7.996504,2.400211,3.650902,8.369718
325,0.648000,743.983057,8.001979,2.407513,3.650804,8.267492
326,0.650000,781.470575,8.007548,2.414814,3.650704,8.599725
327,0.652000,859.329267,8.013538,2.422115,3.650596,9.289748
328,0.654000,931.420649,8.020075,2.429417,3.650475,9.928657
329,0.656000,968.908167,8.027012,2.436717,3.650346,10.260891
330,0.658000,942.955270,8.033991,2.444018,3.650216,10.030883
331,0.660000,885.282165,8.040664,2.451318,3.650092,9.519755
332,0.662000,856.445612,8.047022,2.458618,3.649976,9.264191
333,0.664000,905.467751,8.053453,2.465918,3.649857,9.698650
334,0.666000,954.489891,8.060241,2.473218,3.649732,10.133109
335,0.668000,983.326443,8.067313,2.480517,3.649600,10.388673
336,0.670000,960.257201,8.074407,2.487816,3.649467,10.184221
337,0.672000,925.653338,8.081289,2.495115,3.649339,9.877545
338,0.674000,867.980233,8.087834,2.502413,3.649218,9.366417
339,0.676000,836.260025,8.094054,2.509712,3.649105,9.085297
340,0.678000,821.841749,8.100104,2.517010,3.648994,8.957515
341,0.680000,833.376370,8.106144,2.524308,3.648884,9.059740
342,0.682000,836.260025,8.112236,2.531605,3.648773,9.085297
343,0.684000,775.703265,8.118118,2.538903,3.648667,8.548612
344,0.686000,674.775331,8.123410,2.546200,3.648573,7.654139
345,0.688000,556.545465,8.127902,2.553497,3.648496,6.606327
346,0.690000,493.105049,8.131732,2.560794,3.648434,6.044086
347,0.692000,470.035807,8.135246,2.568091,3.648378,5.839635
348,0.694000,498.872360,8.138781,2.575388,3.648322,6.095199
349,0.696000,504.639670,8.142442,2.582684,3.648263,6.146312
350,0.698000,455.617531,8.145945,2.589981,3.648207,5.711853
351,0.700000,380.642494,8.148996,2.597277,3.648161,5.047387
352,0.702000,305.667457,8.151500,2.604573,3.648127,4.382921
353,0.704000,279.714560,8.153635,2.611870,3.648101,4.152913
354,0.706000,337.387665,8.155887,2.619166,3.648072,4.664041
355,0.708000,432.548289,8.158695,2.626462,3.648032,5.507402
356,0.710000,490.221394,8.162062,2.633758,3.647979,6.018530
357,0.712000,493.105049,8.165649,2.641054,3.647922,6.044086
358,0.714000,429.664633,8.169015,2.648350,3.647869,5.481846
359,0.716000,409.479047,8.172076,2.655645,3.647823,5.302951
360,0.718000,438.315599,8.175169,2.662941,3.647776,5.558515
361,0.720000,530.592568,8.178703,2.670236,3.647720,6.376319
362,0.722000,614.218570,8.182879,2.677532,3.647650,7.117455
363,0.724000,657.473399,8.187517,2.684827,3.647570,7.500800
364,0.726000,634.404157,8.192230,2.692122,3.647489,7.296349
365,0.728000,588.265673,8.196689,2.699417,3.647413,6.887447
366,0.730000,547.894499,8.200833,2.706712,3.647343,6.529658
367,0.732000,576.731052,8.204935,2.714006,3.647275,6.785222
368,0.734000,631.520502,8.209342,2.721301,3.647200,7.270793
369,0.736000,715.146504,8.214253,2.728595,3.647114,8.011928
370,0.738000,764.168644,8.219649,2.735889,3.647018,8.446387
371,0.740000,723.797470,8.225075,2.743183,3.646921,8.088597
372,0.742000,663.240709,8.230133,2.750477,3.646832,7.551913
373,0.744000,631.520502,8.234855,2.757770,3.646751,7.270793
374,0.746000,625.753191,8.239440,2.765064,3.646672,7.219680
375,0.748000,660.357054,8.244130,2.772357,3.646591,7.526357
376,0.750000,692.077262,8.249062,2.779650,3.646505,7.807477
377,0.752000,694.960917,8.254120,2.786943,3.646416,7.833034
378,0.754000,689.193607,8.259167,2.794236,3.646327,7.781921
379,0.756000,643.055123,8.264024,2.801528,3.646242,7.373019
380,0.758000,573.847396,8.268462,2.808821,3.646167,6.759665
381,0.760000,521.941602,8.272457,2.816113,3.646101,6.299650
382,0.762000,495.988704,8.276168,2.823405,3.646041,6.069643
383,0.764000,472.919462,8.279701,2.830697,3.645984,5.865191
384,0.766000,432.548289,8.283002,2.837989,3.645933,5.507402
385,0.768000,357.573252,8.285883,2.845281,3.645891,4.842936
386,0.770000,276.830905,8.288196,2.852573,3.645861,4.127357
387,0.772000,210.506834,8.289973,2.859864,3.645842,3.539560
388,0.774000,170.135660,8.291361,2.867156,3.645832,3.181771
389,0.776000,155.717384,8.292549,2.874448,3.645826,3.053989
390,0.778000,155.717384,8.293684,2.881739,3.645822,3.053989
391,0.780000,167.252005,8.294861,2.889031,3.645816,3.156214
392,0.782000,181.670281,8.296134,2.896323,3.645808,3.283996
393,0.784000,152.833728,8.297353,2.903614,3.645802,3.028432
394,0.786000,147.066418,8.298446,2.910906,3.645798,2.977319
395,0.788000,170.135660,8.299603,2.918198,3.645793,3.181771
396,0.790000,259.528973,8.301169,2.925489,3.645779,3.974019
397,0.792000,337.387665,8.303346,2.932781,3.645751,4.664041
398,0.794000,366.224218,8.305911,2.940072,3.645716,4.919605
399,0.796000,346.038631,8.308508,2.947364,3.645680,4.740710
400,0.798000,297.016491,8.310852,2.954655,3.645649,4.306252
401,0.800000,291.249181,8.312996,2.961946,3.645623,4.255139
402,0.802000,305.667457,8.315173,2.969237,3.645596,4.382921
403,0.804000,357.573252,8.317590,2.976528,3.645563,4.842936
404,0.806000,418.130012,8.320418,2.983820,3.645522,5.379620
405,0.808000,458.501186,8.323614,2.991111,3.645473,5.737410
406,0.810000,446.966565,8.326915,2.998401,3.645422,5.635184
407,0.812000,397.944426,8.329995,3.005692,3.645375,5.200725
408,0.814000,363.340562,8.332770,3.012983,3.645336,4.894049
409,0.816000,386.409804,8.335503,3.020274,3.645296,5.098500
410,0.818000,467.152152,8.338615,3.027564,3.645249,5.814079
411,0.820000,542.127189,8.342294,3.034855,3.645190,6.478545
412,0.822000,539.243533,8.346235,3.042145,3.645125,6.452988
413,0.824000,458.501186,8.349872,3.049435,3.645066,5.737410
414,0.826000,354.689597,8.352836,3.056725,3.645022,4.817380
415,0.828000,305.667457,8.355243,3.064015,3.644990,4.382921
416,0.830000,334.504010,8.357577,3.071305,3.644960,4.638485
417,0.832000,392.177115,8.360226,3.078595,3.644923,5.149613
418,0.834000,429.664633,8.363221,3.085885,3.644878,5.481846
419,0.836000,397.944426,8.366238,3.093175,3.644833,5.200725
420,0.838000,282.598215,8.368718,3.100464,3.644799,4.178470
421,0.840000,144.182763,8.370274,3.107754,3.644785,2.951763
422,0.842000,63.440415,8.371030,3.115043,3.644789,2.236184
423,0.844000,57.673105,8.371472,3.122333,3.644799,2.185071
424,0.846000,103.811589,8.372060,3.129623,3.644806,2.593974
425,0.848000,100.927934,8.372807,3.136912,3.644809,2.568417
426,0.850000,14.418276,8.373227,3.144202,3.644820,1.801725
427,0.852000,-112.462556,8.372870,3.151491,3.644847,0.677244

[Raw Data]

Point ID,Time [ms],Force [N],Voltage Ch1 [mV]
1,-3.812000,154.275556,1.367267
2,-3.810000,134.089970,1.188372
3,-3.808000,142.740935,1.265041
4,-3.806000,165.810177,1.469492
5,-3.804000,177.344799,1.571718
6,-3.802000,171.577488,1.520605
7,-3.800000,157.159212,1.392823
8,-3.798000,136.973625,1.213929
9,-3.796000,145.624591,1.290598
10,-3.794000,154.275556,1.367267
11,-3.792000,168.693833,1.495049
12,-3.790000,168.693833,1.495049
13,-3.788000,160.042867,1.418380
14,-3.786000,157.159212,1.392823
15,-3.784000,160.042867,1.418380
16,-3.782000,157.159212,1.392823
17,-3.780000,165.810177,1.469492
18,-3.778000,151.391901,1.341710
19,-3.776000,160.042867,1.418380
20,-3.774000,171.577488,1.520605
21,-3.772000,165.810177,1.469492
22,-3.770000,165.810177,1.469492
23,-3.768000,177.344799,1.571718
24,-3.766000,168.693833,1.495049
25,-3.764000,157.159212,1.392823
26,-3.762000,154.275556,1.367267
27,-3.760000,154.275556,1.367267
28,-3.758000,162.926522,1.443936
29,-3.756000,162.926522,1.443936
30,-3.754000,160.042867,1.418380
31,-3.752000,148.508246,1.316154
32,-3.750000,162.926522,1.443936
33,-3.748000,145.624591,1.290598
34,-3.746000,151.391901,1.341710
35,-3.744000,154.275556,1.367267
36,-3.742000,168.693833,1.495049
37,-3.740000,168.693833,1.495049
38,-3.738000,157.159212,1.392823
39,-3.736000,162.926522,1.443936
40,-3.734000,162.926522,1.443936
41,-3.732000,157.159212,1.392823
42,-3.730000,148.508246,1.316154
43,-3.728000,145.624591,1.290598
44,-3.726000,171.577488,1.520605
45,-3.724000,191.763075,1.699500
46,-3.722000,185.995764,1.648387
47,-3.720000,160.042867,1.418380
48,-3.718000,151.391901,1.341710
49,-3.716000,142.740935,1.265041
50,-3.714000,165.810177,1.469492
51,-3.712000,165.810177,1.469492
52,-3.710000,168.693833,1.495049
53,-3.708000,165.810177,1.469492
54,-3.706000,174.461143,1.546162
55,-3.704000,154.275556,1.367267
56,-3.702000,142.740935,1.265041
57,-3.700000,151.391901,1.341710
58,-3.698000,165.810177,1.469492
59,-3.696000,162.926522,1.443936
60,-3.694000,160.042867,1.418380
61,-3.692000,151.391901,1.341710
62,-3.690000,157.159212,1.392823
63,-3.688000,154.275556,1.367267
64,-3.686000,160.042867,1.418380
65,-3.684000,165.810177,1.469492
66,-3.682000,154.275556,1.367267
67,-3.680000,165.810177,1.469492
68,-3.678000,168.693833,1.495049
69,-3.676000,174.461143,1.546162
70,-3.674000,171.577488,1.520605
71,-3.672000,162.926522,1.443936
72,-3.670000,142.740935,1.265041
73,-3.668000,142.740935,1.265041
74,-3.666000,157.159212,1.392823
75,-3.664000,165.810177,1.469492
76,-3.662000,177.344799,1.571718
77,-3.660000,165.810177,1.469492
78,-3.658000,162.926522,1.443936
79,-3.656000,160.042867,1.418380
80,-3.654000,151.391901,1.341710
81,-3.652000,154.275556,1.367267
82,-3.650000,151.391901,1.341710
83,-3.648000,157.159212,1.392823
84,-3.646000,162.926522,1.443936
85,-3.644000,177.344799,1.571718
86,-3.642000,177.344799,1.571718
87,-3.640000,157.159212,1.392823
88,-3.638000,148.508246,1.316154
89,-3.636000,151.391901,1.341710
90,-3.634000,162.926522,1.443936
91,-3.632000,180.228454,1.597274
92,-3.630000,177.344799,1.571718
93,-3.628000,165.810177,1.469492
94,-3.626000,142.740935,1.265041
95,-3.624000,148.508246,1.316154
96,-3.622000,157.159212,1.392823
97,-3.620000,171.577488,1.520605
98,-3.618000,157.159212,1.392823
99,-3.616000,165.810177,1.469492
100,-3.614000,160.042867,1.418380
101,-3.612000,168.693833,1.495049
102,-3.610000,168.693833,1.495049
103,-3.608000,160.042867,1.418380
104,-3.606000,145.624591,1.290598
105,-3.604000,157.159212,1.392823
106,-3.602000,165.810177,1.469492
107,-3.600000,165.810177,1.469492
108,-3.598000,168.693833,1.495049
109,-3.596000,160.042867,1.418380
110,-3.594000,165.810177,1.469492
111,-3.592000,157.159212,1.392823
112,-3.590000,151.391901,1.341710
113,-3.588000,142.740935,1.265041
114,-3.586000,154.275556,1.367267
115,-3.584000,165.810177,1.469492
116,-3.582000,165.810177,1.469492
117,-3.580000,160.042867,1.418380
118,-3.578000,145.624591,1.290598
119,-3.576000,142.740935,1.265041
120,-3.574000,148.508246,1.316154
121,-3.572000,154.275556,1.367267
122,-3.570000,165.810177,1.469492
123,-3.568000,165.810177,1.469492
124,-3.566000,160.042867,1.418380
125,-3.564000,160.042867,1.418380
126,-3.562000,162.926522,1.443936
127,-3.560000,157.159212,1.392823
128,-3.558000,145.624591,1.290598
129,-3.556000,162.926522,1.443936
130,-3.554000,177.344799,1.571718
131,-3.552000,180.228454,1.597274
132,-3.550000,171.577488,1.520605
133,-3.548000,148.508246,1.316154
134,-3.546000,142.740935,1.265041
135,-3.544000,151.391901,1.341710
136,-3.542000,165.810177,1.469492
137,-3.540000,168.693833,1.495049
138,-3.538000,165.810177,1.469492
139,-3.536000,157.159212,1.392823
140,-3.534000,145.624591,1.290598
141,-3.532000,136.973625,1.213929
142,-3.530000,151.391901,1.341710
143,-3.528000,168.693833,1.495049
144,-3.526000,171.577488,1.520605
145,-3.524000,171.577488,1.520605
146,-3.522000,151.391901,1.341710
147,-3.520000,160.042867,1.418380
148,-3.518000,148.508246,1.316154
149,-3.516000,157.159212,1.392823
150,-3.514000,174.461143,1.546162
151,-3.512000,180.228454,1.597274
152,-3.510000,157.159212,1.392823
153,-3.508000,139.857280,1.239485
154,-3.506000,139.857280,1.239485
155,-3.504000,162.926522,1.443936
156,-3.502000,174.461143,1.546162
157,-3.500000,180.228454,1.597274
158,-3.498000,171.577488,1.520605
159,-3.496000,142.740935,1.265041
160,-3.494000,142.740935,1.265041
161,-3.492000,160.042867,1.418380
162,-3.490000,168.693833,1.495049
163,-3.488000,177.344799,1.571718
164,-3.486000,151.391901,1.341710
165,-3.484000,136.973625,1.213929
166,-3.482000,131.206314,1.162816
167,-3.480000,148.508246,1.316154
168,-3.478000,171.577488,1.520605
169,-3.476000,188.879420,1.673944
170,-3.474000,168.693833,1.495049
171,-3.472000,136.973625,1.213929
172,-3.470000,128.322659,1.137259
173,-3.468000,151.391901,1.341710
174,-3.466000,180.228454,1.597274
175,-3.464000,177.344799,1.571718
176,-3.462000,162.926522,1.443936
177,-3.460000,148.508246,1.316154
178,-3.458000,148.508246,1.316154
179,-3.456000,157.159212,1.392823
180,-3.454000,165.810177,1.469492
181,-3.452000,171.577488,1.520605
182,-3.450000,162.926522,1.443936
183,-3.448000,148.508246,1.316154
184,-3.446000,162.926522,1.443936
185,-3.444000,151.391901,1.341710
186,-3.442000,160.042867,1.418380
187,-3.440000,165.810177,1.469492
188,-3.438000,183.112109,1.622831
189,-3.436000,168.693833,1.495049
190,-3.434000,151.391901,1.341710
191,-3.432000,148.508246,1.316154
192,-3.430000,160.042867,1.418380
193,-3.428000,162.926522,1.443936
194,-3.426000,162.926522,1.443936
195,-3.424000,154.275556,1.367267
196,-3.422000,160.042867,1.418380
197,-3.420000,157.159212,1.392823
198,-3.418000,162.926522,1.443936
199,-3.416000,151.391901,1.341710
200,-3.414000,157.159212,1.392823
201,-3.412000,160.042867,1.418380
202,-3.410000,162.926522,1.443936
203,-3.408000,157.159212,1.392823
204,-3.406000,162.926522,1.443936
205,-3.404000,151.391901,1.341710
206,-3.402000,154.275556,1.367267
207,-3.400000,157.159212,1.392823
208,-3.398000,157.159212,1.392823
209,-3.396000,154.275556,1.367267
210,-3.394000,151.391901,1.341710
211,-3.392000,168.693833,1.495049
212,-3.390000,180.228454,1.597274
213,-3.388000,160.042867,1.418380
214,-3.386000,148.508246,1.316154
215,-3.384000,134.089970,1.188372
216,-3.382000,148.508246,1.316154
217,-3.380000,168.693833,1.495049
218,-3.378000,171.577488,1.520605
219,-3.376000,183.112109,1.622831
220,-3.374000,174.461143,1.546162
221,-3.372000,151.391901,1.341710
222,-3.370000,148.508246,1.316154
223,-3.368000,157.159212,1.392823
224,-3.366000,171.577488,1.520605
225,-3.364000,168.693833,1.495049
226,-3.362000,160.042867,1.418380
227,-3.360000,145.624591,1.290598
228,-3.358000,157.159212,1.392823
229,-3.356000,148.508246,1.316154
230,-3.354000,165.810177,1.469492
231,-3.352000,162.926522,1.443936
232,-3.350000,165.810177,1.469492
233,-3.348000,165.810177,1.469492
234,-3.346000,160.042867,1.418380
235,-3.344000,160.042867,1.418380
236,-3.342000,162.926522,1.443936
237,-3.340000,157.159212,1.392823
238,-3.338000,165.810177,1.469492
239,-3.336000,162.926522,1.443936
240,-3.334000,145.624591,1.290598
241,-3.332000,162.926522,1.443936
242,-3.330000,165.810177,1.469492
243,-3.328000,174.461143,1.546162
244,-3.326000,157.159212,1.392823
245,-3.324000,154.275556,1.367267
246,-3.322000,151.391901,1.341710
247,-3.320000,154.275556,1.367267
248,-3.318000,162.926522,1.443936
249,-3.316000,177.344799,1.571718
250,-3.314000,168.693833,1.495049
251,-3.312000,162.926522,1.443936
252,-3.310000,174.461143,1.546162
253,-3.308000,168.693833,1.495049
254,-3.306000,145.624591,1.290598
255,-3.304000,151.391901,1.341710
256,-3.302000,148.508246,1.316154
257,-3.300000,162.926522,1.443936
258,-3.298000,174.461143,1.546162
259,-3.296000,174.461143,1.546162
260,-3.294000,168.693833,1.495049
261,-3.292000,168.693833,1.495049
262,-3.290000,165.810177,1.469492
263,-3.288000,148.508246,1.316154
264,-3.286000,154.275556,1.367267
265,-3.284000,162.926522,1.443936
266,-3.282000,165.810177,1.469492
267,-3.280000,160.042867,1.418380
268,-3.278000,160.042867,1.418380
269,-3.276000,154.275556,1.367267
270,-3.274000,165.810177,1.469492
271,-3.272000,157.159212,1.392823
272,-3.270000,165.810177,1.469492
273,-3.268000,168.693833,1.495049
274,-3.266000,160.042867,1.418380
275,-3.264000,139.857280,1.239485
276,-3.262000,148.508246,1.316154
277,-3.260000,171.577488,1.520605
278,-3.258000,174.461143,1.546162
279,-3.256000,165.810177,1.469492
280,-3.254000,168.693833,1.495049
281,-3.252000,162.926522,1.443936
282,-3.250000,168.693833,1.495049
283,-3.248000,162.926522,1.443936
284,-3.246000,160.042867,1.418380
285,-3.244000,151.391901,1.341710
286,-3.242000,157.159212,1.392823
287,-3.240000,160.042867,1.418380
288,-3.238000,177.344799,1.571718
289,-3.236000,174.461143,1.546162
290,-3.234000,162.926522,1.443936
291,-3.232000,151.391901,1.341710
292,-3.230000,136.973625,1.213929
293,-3.228000,145.624591,1.290598
294,-3.226000,165.810177,1.469492
295,-3.224000,162.926522,1.443936
296,-3.222000,160.042867,1.418380
297,-3.220000,162.926522,1.443936
298,-3.218000,151.391901,1.341710
299,-3.216000,151.391901,1.341710
300,-3.214000,148.508246,1.316154
301,-3.212000,151.391901,1.341710
302,-3.210000,168.693833,1.495049
303,-3.208000,162.926522,1.443936
304,-3.206000,157.159212,1.392823
305,-3.204000,160.042867,1.418380
306,-3.202000,168.693833,1.495049
307,-3.200000,171.577488,1.520605
308,-3.198000,154.275556,1.367267
309,-3.196000,148.508246,1.316154
310,-3.194000,151.391901,1.341710
311,-3.192000,168.693833,1.495049
312,-3.190000,180.228454,1.597274
313,-3.188000,168.693833,1.495049
314,-3.186000,145.624591,1.290598
315,-3.184000,136.973625,1.213929
316,-3.182000,145.624591,1.290598
317,-3.180000,165.810177,1.469492
318,-3.178000,188.879420,1.673944
319,-3.176000,183.112109,1.622831
320,-3.174000,165.810177,1.469492
321,-3.172000,134.089970,1.188372
322,-3.170000,136.973625,1.213929
323,-3.168000,165.810177,1.469492
324,-3.166000,177.344799,1.571718
325,-3.164000,191.763075,1.699500
326,-3.162000,180.228454,1.597274
327,-3.160000,151.391901,1.341710
328,-3.158000,139.857280,1.239485
329,-3.156000,145.624591,1.290598
330,-3.154000,183.112109,1.622831
331,-3.152000,191.763075,1.699500
332,-3.150000,180.228454,1.597274
333,-3.148000,160.042867,1.418380
334,-3.146000,136.973625,1.213929
335,-3.144000,142.740935,1.265041
336,-3.142000,165.810177,1.469492
337,-3.140000,180.228454,1.597274
338,-3.138000,180.228454,1.597274
339,-3.136000,168.693833,1.495049
340,-3.134000,157.159212,1.392823
341,-3.132000,154.275556,1.367267
342,-3.130000,151.391901,1.341710
343,-3.128000,162.926522,1.443936
344,-3.126000,177.344799,1.571718
345,-3.124000,177.344799,1.571718
346,-3.122000,154.275556,1.367267
347,-3.120000,139.857280,1.239485
348,-3.118000,148.508246,1.316154
349,-3.116000,165.810177,1.469492
350,-3.114000,171.577488,1.520605
351,-3.112000,174.461143,1.546162
352,-3.110000,157.159212,1.392823
353,-3.108000,145.624591,1.290598
354,-3.106000,145.624591,1.290598
355,-3.104000,160.042867,1.418380
356,-3.102000,165.810177,1.469492
357,-3.100000,174.461143,1.546162
358,-3.098000,162.926522,1.443936
359,-3.096000,145.624591,1.290598
360,-3.094000,145.624591,1.290598
361,-3.092000,162.926522,1.443936
362,-3.090000,165.810177,1.469492
363,-3.088000,160.042867,1.418380
364,-3.086000,162.926522,1.443936
365,-3.084000,157.159212,1.392823
366,-3.082000,145.624591,1.290598
367,-3.080000,157.159212,1.392823
368,-3.078000,162.926522,1.443936
369,-3.076000,174.461143,1.546162
370,-3.074000,174.461143,1.546162
371,-3.072000,160.042867,1.418380
372,-3.070000,139.857280,1.239485
373,-3.068000,145.624591,1.290598
374,-3.066000,154.275556,1.367267
375,-3.064000,165.810177,1.469492
376,-3.062000,162.926522,1.443936
377,-3.060000,160.042867,1.418380
378,-3.058000,145.624591,1.290598
379,-3.056000,148.508246,1.316154
380,-3.054000,160.042867,1.418380
381,-3.052000,177.344799,1.571718
382,-3.050000,171.577488,1.520605
383,-3.048000,160.042867,1.418380
384,-3.046000,160.042867,1.418380
385,-3.044000,160.042867,1.418380
386,-3.042000,177.344799,1.571718
387,-3.040000,168.693833,1.495049
388,-3.038000,174.461143,1.546162
389,-3.036000,174.461143,1.546162
390,-3.034000,168.693833,1.495049
391,-3.032000,154.275556,1.367267
392,-3.030000,157.159212,1.392823
393,-3.028000,157.159212,1.392823
394,-3.026000,160.042867,1.418380
395,-3.024000,151.391901,1.341710
396,-3.022000,148.508246,1.316154
397,-3.020000,162.926522,1.443936
398,-3.018000,174.461143,1.546162
399,-3.016000,160.042867,1.418380
400,-3.014000,162.926522,1.443936
401,-3.012000,157.159212,1.392823
402,-3.010000,154.275556,1.367267
403,-3.008000,162.926522,1.443936
404,-3.006000,171.577488,1.520605
405,-3.004000,168.693833,1.495049
