Repository: nglaser3/NPRE432_Materials

## Compiling .tex files into pdf

Please follow the following steps (There is no make file for the reports in this repo):

1. pdflatex *.tex
2. pdflatex *.tex
3. biber *.tex
4. pdflatex *.tex

where * is the lab you are trying to compile

File: Lab6/data/N02-CD-1045HR-0C.csv
[Shared Parameters]

Comment,Charpy Impact, 
Span,40.000,mm

[Shared Data]

Test Name,N02-CD-1045HR-0C,
Instrument,8250,
Operator,N02-CD,
Date,10/28/2024 5:42:22 PM,

[Step [1] Data]

Specimen ID,1045HR,0C, NR 0.05mm,
Impact Height (Nominal),736.500,mm
Total Mass,12.751,kg
Width,8.000,mm
Thickness,10.000,mm
Start Velocity,3.778,m/s
Start Time,0.000,ms
Total Time,0.178,ms
Peak Force,14229.919,N
Total Energy,4.627,J

File: Lab6/data/N02-CD-1045HR-0C_1_Spec_1_Ch_1.csv (part 1 of 3)
[N02-CD-1045HR-0C]
[Specimen: 1]
[Channel: 1]

[Calculated Data]

Point ID,Time [ms],Force [N],Energy [J],Displacement [mm],Velocity [m/s],Voltage Ch1 [mV]
1,0.000000,0.000000,0.000000,0.000000,3.778083,-0.086583
2,0.002000,98.557187,0.000372,0.007556,3.778095,0.754513
3,0.004000,307.266525,0.001906,0.015112,3.778083,2.535659
4,0.006000,643.520458,0.005498,0.022668,3.778028,5.405283
5,0.008000,1127.610171,0.012189,0.030224,3.777909,9.536552
6,0.010000,1768.231888,0.023129,0.037780,3.777701,15.003681
7,0.012000,2536.398200,0.039390,0.045335,3.777383,21.559287
8,0.014000,3406.020440,0.061835,0.052889,3.776937,28.980729
9,0.016000,4322.022532,0.091021,0.060443,3.776351,36.797980
10,0.018000,5258.315811,0.127196,0.067995,3.775619,44.788399
11,0.020000,6104.748124,0.170093,0.075545,3.774747,52.011935
12,0.022000,6780.154730,0.218723,0.083094,3.773756,57.775921
13,0.024000,7200.472146,0.271475,0.090640,3.772680,61.362951
14,0.026000,7342.510446,0.326333,0.098184,3.771559,62.575120
15,0.028000,7188.877183,0.381131,0.105726,3.770439,61.263999
16,0.030000,6783.053471,0.433804,0.113266,3.769362,57.800659
17,0.032000,6194.609089,0.482715,0.120804,3.768364,52.778817
18,0.034000,5498.911297,0.526776,0.128340,3.767467,46.841664
19,0.036000,4794.517283,0.565552,0.135874,3.766679,40.830297
20,0.038000,4145.199344,0.599222,0.143406,3.765998,35.288954
21,0.040000,3585.742369,0.628335,0.150938,3.765411,30.514493
22,0.042000,3182.817398,0.653820,0.158468,3.764900,27.075892
23,0.044000,2936.424430,0.676857,0.165997,3.764440,24.973150
24,0.046000,2814.677317,0.698505,0.173526,3.764008,23.934149
25,0.048000,2782.791168,0.719573,0.181054,3.763589,23.662029
26,0.050000,2748.006278,0.740387,0.188580,3.763175,23.365171
27,0.052000,2666.841536,0.760763,0.196106,3.762770,22.672504
28,0.054000,2519.005755,0.780275,0.203631,3.762382,21.410858
29,0.056000,2336.385085,0.798542,0.211156,3.762021,19.852356
30,0.058000,2191.448045,0.815576,0.218679,3.761686,18.615449
31,0.060000,2176.954341,0.832007,0.226203,3.761363,18.491758
32,0.062000,2339.283825,0.848994,0.233725,3.761028,19.877094
33,0.064000,2724.816352,0.868039,0.241247,3.760651,23.167266
34,0.066000,3301.665771,0.890701,0.248767,3.760198,28.090156
35,0.068000,4032.148452,0.918275,0.256287,3.759642,34.324167
36,0.070000,4858.289580,0.951697,0.263806,3.758965,41.374536
37,0.072000,5739.506783,0.991529,0.271323,3.758153,48.894930
38,0.074000,6565.647911,1.037767,0.278838,3.757208,55.945299
39,0.076000,7310.624297,1.089896,0.286352,3.756139,62.303001
40,0.078000,7913.562383,1.147071,0.293863,3.754965,67.448533
41,0.080000,8336.778540,1.208080,0.301371,3.753710,71.060301
42,0.082000,8620.855138,1.271722,0.308878,3.752400,73.484639
43,0.084000,8881.741810,1.337387,0.316381,3.751046,75.711071
44,0.086000,9238.286928,1.405343,0.323882,3.749645,78.753862
45,0.088000,9751.364050,1.476533,0.331380,3.748175,83.132513
46,0.090000,10441.264360,1.552202,0.338874,3.746611,89.020190
47,0.092000,11261.608007,1.633496,0.346366,3.744929,96.021083
48,0.094000,12145.723950,1.721132,0.353854,3.743113,103.566215
49,0.096000,12986.358782,1.815179,0.361338,3.741161,110.740275
50,0.098000,13658.866648,1.914835,0.368818,3.739091,116.479523
51,0.100000,14090.779027,2.018563,0.376294,3.736935,120.165505
52,0.102000,14229.918585,2.124364,0.383766,3.734733,121.352936
53,0.104000,14102.373990,2.230147,0.391233,3.732531,120.264458
54,0.106000,13745.828872,2.334062,0.398696,3.730367,117.221667
55,0.108000,13267.536640,2.434803,0.406155,3.728268,113.139874
56,0.110000,12768.953222,2.531849,0.413609,3.726245,108.884915
57,0.112000,12331.243362,2.625354,0.421060,3.724296,105.149456
58,0.114000,11974.698243,2.715854,0.428507,3.722410,102.106665
59,0.116000,11731.204016,2.804075,0.435950,3.720570,100.028661
60,0.118000,11563.077050,2.890723,0.443389,3.718763,98.593849
61,0.120000,11392.051343,2.976067,0.450825,3.716982,97.134299
62,0.122000,11160.152079,3.059874,0.458257,3.715233,95.155248
63,0.124000,10815.201923,3.141499,0.465686,3.713530,92.211409
64,0.126000,10305.023543,3.219912,0.473111,3.711893,87.857497
65,0.128000,9635.414418,3.293914,0.480533,3.710349,82.142987
66,0.130000,8864.349365,3.362542,0.487953,3.708917,75.562643
67,0.132000,8096.183053,3.425437,0.495369,3.707607,69.007036
68,0.134000,7438.168892,3.483023,0.502783,3.706408,63.391479
69,0.136000,6977.269105,3.536445,0.510195,3.705297,59.458115
70,0.138000,6832.332065,3.587606,0.517604,3.704234,58.221208
71,0.140000,7012.053994,3.638882,0.525012,3.703168,59.754972
72,0.142000,7487.447486,3.692567,0.532417,3.702050,63.812027
73,0.144000,8113.575498,3.750313,0.539820,3.700846,69.155465
74,0.146000,8771.589660,3.812791,0.547220,3.699542,74.771022
75,0.148000,9391.920191,3.879975,0.554618,3.698137,80.064984
76,0.150000,9948.478424,3.951483,0.562013,3.696640,84.814706
77,0.152000,10386.188285,4.026637,0.569405,3.695065,88.550165
78,0.154000,10684.758587,4.104478,0.576793,3.693432,91.098193
79,0.156000,10765.923330,4.183687,0.584178,3.691769,91.790861
80,0.158000,10551.416511,4.262368,0.591560,3.690117,89.960239
81,0.160000,9913.693535,4.337871,0.598939,3.688531,84.517849
82,0.162000,8855.653143,4.407089,0.606314,3.687079,75.488428
83,0.164000,7452.662596,4.467210,0.613687,3.685820,63.515169
84,0.166000,5933.722417,4.516544,0.621058,3.684789,50.552385
85,0.168000,4522.035648,4.555067,0.628427,3.683989,38.504912
86,0.170000,3339.349401,4.584027,0.635794,3.683392,28.411752
87,0.172000,2365.372493,4.605038,0.643160,3.682964,20.099737
88,0.174000,1481.256549,4.619205,0.650526,3.682682,12.554605
89,0.176000,527.570826,4.626603,0.657891,3.682544,4.415758
90,0.178000,-510.178381,4.626667,0.665256,3.682563,-4.440496

[Raw Data]

Point ID,Time [ms],Force [N],Voltage Ch1 [mV]
1,-3.688000,-47.829223,-0.408179
2,-3.686000,-44.930482,-0.383441
3,-3.684000,-50.727964,-0.432917
4,-3.682000,-68.120409,-0.581346
5,-3.680000,-94.209076,-0.803989
6,-3.678000,-97.107817,-0.828728
7,-3.676000,-91.310335,-0.779251
8,-3.674000,-79.715372,-0.680299
9,-3.672000,-62.322927,-0.531870
10,-3.670000,-50.727964,-0.432917
11,-3.668000,-62.322927,-0.531870
12,-3.666000,-68.120409,-0.581346
13,-3.664000,-73.917890,-0.630823
14,-3.662000,-79.715372,-0.680299
15,-3.660000,-76.816631,-0.655561
16,-3.658000,-73.917890,-0.630823
17,-3.656000,-68.120409,-0.581346
18,-3.654000,-68.120409,-0.581346
19,-3.652000,-73.917890,-0.630823
20,-3.650000,-71.019150,-0.606084
21,-3.648000,-68.120409,-0.581346
22,-3.646000,-79.715372,-0.680299
23,-3.644000,-73.917890,-0.630823
24,-3.642000,-53.626705,-0.457656
25,-3.640000,-59.424186,-0.507132
26,-3.638000,-50.727964,-0.432917
27,-3.636000,-42.031742,-0.358703
28,-3.634000,-65.221668,-0.556608
29,-3.632000,-85.512854,-0.729775
30,-3.630000,-88.411594,-0.754513
31,-3.628000,-85.512854,-0.729775
32,-3.626000,-59.424186,-0.507132
33,-3.624000,-62.322927,-0.531870
34,-3.622000,-65.221668,-0.556608
35,-3.620000,-76.816631,-0.655561
36,-3.618000,-82.614113,-0.705037
37,-3.616000,-88.411594,-0.754513
38,-3.614000,-71.019150,-0.606084
39,-3.612000,-65.221668,-0.556608
40,-3.610000,-62.322927,-0.531870
41,-3.608000,-79.715372,-0.680299
42,-3.606000,-85.512854,-0.729775
43,-3.604000,-85.512854,-0.729775
44,-3.602000,-76.816631,-0.655561
45,-3.600000,-71.019150,-0.606084
46,-3.598000,-65.221668,-0.556608
47,-3.596000,-59.424186,-0.507132
48,-3.594000,-59.424186,-0.507132
49,-3.592000,-50.727964,-0.432917
50,-3.590000,-59.424186,-0.507132
51,-3.588000,-82.614113,-0.705037
52,-3.586000,-91.310335,-0.779251
53,-3.584000,-85.512854,-0.729775
54,-3.582000,-59.424186,-0.507132
55,-3.580000,-47.829223,-0.408179
56,-3.578000,-39.133001,-0.333965
57,-3.576000,-59.424186,-0.507132
58,-3.574000,-82.614113,-0.705037
59,-3.572000,-94.209076,-0.803989
60,-3.570000,-100.006558,-0.853466
61,-3.568000,-88.411594,-0.754513
62,-3.566000,-65.221668,-0.556608
63,-3.564000,-44.930482,-0.383441
64,-3.562000,-44.930482,-0.383441
65,-3.560000,-76.816631,-0.655561
66,-3.558000,-105.804039,-0.902942
67,-3.556000,-111.601521,-0.952418
68,-3.554000,-100.006558,-0.853466
69,-3.552000,-65.221668,-0.556608
70,-3.550000,-44.930482,-0.383441
71,-3.548000,-42.031742,-0.358703
72,-3.546000,-50.727964,-0.432917
73,-3.544000,-76.816631,-0.655561
74,-3.542000,-91.310335,-0.779251
75,-3.540000,-97.107817,-0.828728
76,-3.538000,-105.804039,-0.902942
77,-3.536000,-73.917890,-0.630823
78,-3.534000,-47.829223,-0.408179
79,-3.532000,-36.234260,-0.309227
80,-3.530000,-44.930482,-0.383441
81,-3.528000,-59.424186,-0.507132
82,-3.526000,-85.512854,-0.729775
83,-3.524000,-88.411594,-0.754513
84,-3.522000,-91.310335,-0.779251
85,-3.520000,-91.310335,-0.779251
86,-3.518000,-79.715372,-0.680299
87,-3.516000,-65.221668,-0.556608
88,-3.514000,-42.031742,-0.358703
89,-3.512000,-36.234260,-0.309227
90,-3.510000,-39.133001,-0.333965
91,-3.508000,-62.322927,-0.531870
92,-3.506000,-82.614113,-0.705037
93,-3.504000,-91.310335,-0.779251
94,-3.502000,-79.715372,-0.680299
95,-3.500000,-62.322927,-0.531870
96,-3.498000,-53.626705,-0.457656
97,-3.496000,-47.829223,-0.408179
98,-3.494000,-59.424186,-0.507132
99,-3.492000,-73.917890,-0.630823
100,-3.490000,-76.816631,-0.655561
101,-3.488000,-79.715372,-0.680299
102,-3.486000,-65.221668,-0.556608
103,-3.484000,-65.221668,-0.556608
104,-3.482000,-50.727964,-0.432917
105,-3.480000,-62.322927,-0.531870
106,-3.478000,-73.917890,-0.630823
107,-3.476000,-73.917890,-0.630823
108,-3.474000,-94.209076,-0.803989
109,-3.472000,-94.209076,-0.803989
110,-3.470000,-97.107817,-0.828728
111,-3.468000,-65.221668,-0.556608
112,-3.466000,-56.525446,-0.482394
113,-3.464000,-47.829223,-0.408179
114,-3.462000,-59.424186,-0.507132
115,-3.460000,-85.512854,-0.729775
116,-3.458000,-94.209076,-0.803989
117,-3.456000,-100.006558,-0.853466
118,-3.454000,-85.512854,-0.729775
119,-3.452000,-59.424186,-0.507132
120,-3.450000,-33.335519,-0.284489
121,-3.448000,-33.335519,-0.284489
122,-3.446000,-59.424186,-0.507132
123,-3.444000,-62.322927,-0.531870
124,-3.442000,-82.614113,-0.705037
125,-3.440000,-85.512854,-0.729775
126,-3.438000,-88.411594,-0.754513
127,-3.436000,-65.221668,-0.556608
128,-3.434000,-50.727964,-0.432917
129,-3.432000,-56.525446,-0.482394
130,-3.430000,-65.221668,-0.556608
131,-3.428000,-76.816631,-0.655561
132,-3.426000,-79.715372,-0.680299
133,-3.424000,-82.614113,-0.705037
134,-3.422000,-62.322927,-0.531870
135,-3.420000,-59.424186,-0.507132
136,-3.418000,-50.727964,-0.432917
137,-3.416000,-53.626705,-0.457656
138,-3.414000,-65.221668,-0.556608
139,-3.412000,-73.917890,-0.630823
140,-3.410000,-91.310335,-0.779251
141,-3.408000,-82.614113,-0.705037
142,-3.406000,-71.019150,-0.606084
143,-3.404000,-50.727964,-0.432917
144,-3.402000,-50.727964,-0.432917
145,-3.400000,-53.626705,-0.457656
146,-3.398000,-71.019150,-0.606084
147,-3.396000,-88.411594,-0.754513
148,-3.394000,-82.614113,-0.705037
149,-3.392000,-71.019150,-0.606084
150,-3.390000,-62.322927,-0.531870
151,-3.388000,-71.019150,-0.606084
152,-3.386000,-68.120409,-0.581346
153,-3.384000,-73.917890,-0.630823
154,-3.382000,-73.917890,-0.630823
155,-3.380000,-62.322927,-0.531870
156,-3.378000,-65.221668,-0.556608
157,-3.376000,-56.525446,-0.482394
158,-3.374000,-65.221668,-0.556608
159,-3.372000,-68.120409,-0.581346
160,-3.370000,-76.816631,-0.655561
161,-3.368000,-82.614113,-0.705037
162,-3.366000,-73.917890,-0.630823
163,-3.364000,-62.322927,-0.531870
164,-3.362000,-56.525446,-0.482394
165,-3.360000,-56.525446,-0.482394
166,-3.358000,-62.322927,-0.531870
167,-3.356000,-65.221668,-0.556608
168,-3.354000,-56.525446,-0.482394
169,-3.352000,-62.322927,-0.531870
170,-3.350000,-71.019150,-0.606084
171,-3.348000,-82.614113,-0.705037
172,-3.346000,-88.411594,-0.754513
173,-3.344000,-79.715372,-0.680299
174,-3.342000,-71.019150,-0.606084
175,-3.340000,-76.816631,-0.655561
176,-3.338000,-59.424186,-0.507132
177,-3.336000,-53.626705,-0.457656
178,-3.334000,-68.120409,-0.581346
179,-3.332000,-76.816631,-0.655561
180,-3.330000,-91.310335,-0.779251
181,-3.328000,-82.614113,-0.705037
182,-3.326000,-73.917890,-0.630823
183,-3.324000,-53.626705,-0.457656
184,-3.322000,-50.727964,-0.432917
185,-3.320000,-76.816631,-0.655561
186,-3.318000,-94.209076,-0.803989
187,-3.316000,-79.715372,-0.680299
188,-3.314000,-68.120409,-0.581346
189,-3.312000,-59.424186,-0.507132
190,-3.310000,-36.234260,-0.309227
191,-3.308000,-53.626705,-0.457656
192,-3.306000,-62.322927,-0.531870
193,-3.304000,-85.512854,-0.729775
194,-3.302000,-100.006558,-0.853466
195,-3.300000,-91.310335,-0.779251
196,-3.298000,-68.120409,-0.581346
197,-3.296000,-53.626705,-0.457656
198,-3.294000,-42.031742,-0.358703
199,-3.292000,-53.626705,-0.457656
200,-3.290000,-62.322927,-0.531870
201,-3.288000,-97.107817,-0.828728
202,-3.286000,-100.006558,-0.853466
203,-3.284000,-73.917890,-0.630823
204,-3.282000,-62.322927,-0.531870
205,-3.280000,-50.727964,-0.432917
206,-3.278000,-62.322927,-0.531870
207,-3.276000,-71.019150,-0.606084
208,-3.274000,-68.120409,-0.581346
209,-3.272000,-71.019150,-0.606084
210,-3.270000,-68.120409,-0.581346
211,-3.268000,-71.019150,-0.606084
212,-3.266000,-62.322927,-0.531870
213,-3.264000,-59.424186,-0.507132
214,-3.262000,-68.120409,-0.581346
215,-3.260000,-73.917890,-0.630823
216,-3.258000,-68.120409,-0.581346
217,-3.256000,-71.019150,-0.606084
218,-3.254000,-56.525446,-0.482394
219,-3.252000,-53.626705,-0.457656
220,-3.250000,-62.322927,-0.531870
221,-3.248000,-79.715372,-0.680299
222,-3.246000,-91.310335,-0.779251
223,-3.244000,-91.310335,-0.779251
224,-3.242000,-73.917890,-0.630823
225,-3.240000,-68.120409,-0.581346
226,-3.238000,-56.525446,-0.482394
227,-3.236000,-44.930482,-0.383441
228,-3.234000,-50.727964,-0.432917
229,-3.232000,-85.512854,-0.729775
230,-3.230000,-100.006558,-0.853466
231,-3.228000,-100.006558,-0.853466
232,-3.226000,-94.209076,-0.803989
233,-3.224000,-59.424186,-0.507132
234,-3.222000,-39.133001,-0.333965
235,-3.220000,-39.133001,-0.333965
236,-3.218000,-71.019150,-0.606084
237,-3.216000,-97.107817,-0.828728
238,-3.214000,-100.006558,-0.853466
239,-3.212000,-82.614113,-0.705037
240,-3.210000,-62.322927,-0.531870
241,-3.208000,-50.727964,-0.432917
242,-3.206000,-39.133001,-0.333965
243,-3.204000,-56.525446,-0.482394
244,-3.202000,-73.917890,-0.630823
245,-3.200000,-91.310335,-0.779251
246,-3.198000,-88.411594,-0.754513
247,-3.196000,-71.019150,-0.606084
248,-3.194000,-47.829223,-0.408179
249,-3.192000,-39.133001,-0.333965
250,-3.190000,-65.221668,-0.556608
251,-3.188000,-82.614113,-0.705037
252,-3.186000,-94.209076,-0.803989
253,-3.184000,-79.715372,-0.680299
254,-3.182000,-71.019150,-0.606084
255,-3.180000,-68.120409,-0.581346
256,-3.178000,-42.031742,-0.358703
257,-3.176000,-44.930482,-0.383441
258,-3.174000,-62.322927,-0.531870
259,-3.172000,-82.614113,-0.705037
260,-3.170000,-94.209076,-0.803989
261,-3.168000,-88.411594,-0.754513
262,-3.166000,-59.424186,-0.507132
263,-3.164000,-27.538038,-0.235012
264,-3.162000,-27.538038,-0.235012
265,-3.160000,-47.829223,-0.408179
266,-3.158000,-73.917890,-0.630823
267,-3.156000,-100.006558,-0.853466
268,-3.154000,-105.804039,-0.902942
269,-3.152000,-82.614113,-0.705037
270,-3.150000,-53.626705,-0.457656
271,-3.148000,-39.133001,-0.333965
272,-3.146000,-59.424186,-0.507132
273,-3.144000,-85.512854,-0.729775
274,-3.142000,-105.804039,-0.902942
275,-3.140000,-108.702780,-0.927680
276,-3.138000,-100.006558,-0.853466
277,-3.136000,-62.322927,-0.531870
278,-3.134000,-30.436778,-0.259750
279,-3.132000,-27.538038,-0.235012
280,-3.130000,-50.727964,-0.432917
281,-3.128000,-82.614113,-0.705037
282,-3.126000,-114.500262,-0.977156
283,-3.124000,-123.196484,-1.051371
284,-3.122000,-91.310335,-0.779251
285,-3.120000,-53.626705,-0.457656
286,-3.118000,-39.133001,-0.333965
287,-3.116000,-30.436778,-0.259750
288,-3.114000,-62.322927,-0.531870
289,-3.112000,-85.512854,-0.729775
290,-3.110000,-97.107817,-0.828728
291,-3.108000,-85.512854,-0.729775
292,-3.106000,-68.120409,-0.581346
293,-3.104000,-59.424186,-0.507132
294,-3.102000,-47.829223,-0.408179
295,-3.100000,-62.322927,-0.531870
296,-3.098000,-79.715372,-0.680299
297,-3.096000,-97.107817,-0.828728
298,-3.094000,-85.512854,-0.729775
299,-3.092000,-71.019150,-0.606084
300,-3.090000,-44.930482,-0.383441
301,-3.088000,-42.031742,-0.358703
302,-3.086000,-71.019150,-0.606084
303,-3.084000,-85.512854,-0.729775
304,-3.082000,-91.310335,-0.779251
305,-3.080000,-65.221668,-0.556608
306,-3.078000,-50.727964,-0.432917
307,-3.076000,-42.031742,-0.358703
308,-3.074000,-53.626705,-0.457656
309,-3.072000,-71.019150,-0.606084
310,-3.070000,-97.107817,-0.828728
311,-3.068000,-88.411594,-0.754513
312,-3.066000,-73.917890,-0.630823
313,-3.064000,-53.626705,-0.457656
314,-3.062000,-42.031742,-0.358703
315,-3.060000,-50.727964,-0.432917
316,-3.058000,-62.322927,-0.531870
317,-3.056000,-76.816631,-0.655561
318,-3.054000,-94.209076,-0.803989
319,-3.052000,-97.107817,-0.828728
320,-3.050000,-85.512854,-0.729775
321,-3.048000,-56.525446,-0.482394
322,-3.046000,-47.829223,-0.408179
323,-3.044000,-56.525446,-0.482394
324,-3.042000,-73.917890,-0.630823
325,-3.040000,-71.019150,-0.606084
326,-3.038000,-79.715372,-0.680299
327,-3.036000,-68.120409,-0.581346
328,-3.034000,-85.512854,-0.729775
329,-3.032000,-68.120409,-0.581346
330,-3.030000,-59.424186,-0.507132
331,-3.028000,-59.424186,-0.507132
332,-3.026000,-71.019150,-0.606084
333,-3.024000,-71.019150,-0.606084
334,-3.022000,-71.019150,-0.606084
335,-3.020000,-82.614113,-0.705037
336,-3.018000,-79.715372,-0.680299
337,-3.016000,-85.512854,-0.729775
338,-3.014000,-71.019150,-0.606084
339,-3.012000,-62.322927,-0.531870
340,-3.010000,-59.424186,-0.507132
341,-3.008000,-68.120409,-0.581346
342,-3.006000,-76.816631,-0.655561
343,-3.004000,-88.411594,-0.754513
344,-3.002000,-102.905298,-0.878204
345,-3.000000,-97.107817,-0.828728
346,-2.998000,-65.221668,-0.556608
347,-2.996000,-53.626705,-0.457656
348,-2.994000,-47.829223,-0.408179
349,-2.992000,-68.120409,-0.581346
350,-2.990000,-82.614113,-0.705037
351,-2.988000,-85.512854,-0.729775
352,-2.986000,-79.715372,-0.680299
353,-2.984000,-73.917890,-0.630823
354,-2.982000,-62.322927,-0.531870
355,-2.980000,-56.525446,-0.482394
356,-2.978000,-65.221668,-0.556608
357,-2.976000,-65.221668,-0.556608
358,-2.974000,-73.917890,-0.630823
359,-2.972000,-73.917890,-0.630823
360,-2.970000,-68.120409,-0.581346
361,-2.968000,-79.715372,-0.680299
362,-2.966000,-76.816631,-0.655561
363,-2.964000,-56.525446,-0.482394
364,-2.962000,-59.424186,-0.507132
365,-2.960000,-71.019150,-0.606084
366,-2.958000,-88.411594,-0.754513
367,-2.956000,-85.512854,-0.729775
368,-2.954000,-85.512854,-0.729775
369,-2.952000,-62.322927,-0.531870
370,-2.950000,-44.930482,-0.383441
371,-2.948000,-50.727964,-0.432917
372,-2.946000,-65.221668,-0.556608
373,-2.944000,-73.917890,-0.630823
374,-2.942000,-73.917890,-0.630823
375,-2.940000,-65.221668,-0.556608
376,-2.938000,-62.322927,-0.531870
377,-2.936000,-56.525446,-0.482394
378,-2.934000,-65.221668,-0.556608
379,-2.932000,-68.120409,-0.581346
380,-2.930000,-73.917890,-0.630823
381,-2.928000,-65.221668,-0.556608
382,-2.926000,-65.221668,-0.556608
383,-2.924000,-62.322927,-0.531870
384,-2.922000,-71.019150,-0.606084
385,-2.920000,-73.917890,-0.630823
386,-2.918000,-68.120409,-0.581346
387,-2.916000,-71.019150,-0.606084
388,-2.914000,-73.917890,-0.630823
389,-2.912000,-71.019150,-0.606084
390,-2.910000,-62.322927,-0.531870
391,-2.908000,-65.221668,-0.556608
392,-2.906000,-53.626705,-0.457656
393,-2.904000,-59.424186,-0.507132
394,-2.902000,-79.715372,-0.680299
395,-2.900000,-102.905298,-0.878204
396,-2.898000,-91.310335,-0.779251
397,-2.896000,-71.019150,-0.606084
398,-2.894000,-39.133001,-0.333965
399,-2.892000,-30.436778,-0.259750
400,-2.890000,-59.424186,-0.507132
401,-2.888000,-73.917890,-0.630823
402,-2.886000,-82.614113,-0.705037
403,-2.884000,-88.411594,-0.754513
404,-2.882000,-94.209076,-0.803989
405,-2.880000,-79.715372,-0.680299
406,-2.878000,-53.626705,-0.457656
407,-2.876000,-42.031742,-0.358703
408,-2.874000,-47.829223,-0.408179
409,-2.872000,-56.525446,-0.482394
410,-2.870000,-85.512854,-0.729775
411,-2.868000,-100.006558,-0.853466
412,-2.866000,-94.209076,-0.803989
413,-2.864000,-68.120409,-0.581346
414,-2.862000,-50.727964,-0.432917
415,-2.860000,-56.525446,-0.482394
416,-2.858000,-62.322927,-0.531870
417,-2.856000,-71.019150,-0.606084
418,-2.854000,-82.614113,-0.705037
419,-2.852000,-73.917890,-0.630823
420,-2.850000,-76.816631,-0.655561
421,-2.848000,-71.019150,-0.606084
422,-2.846000,-56.525446,-0.482394
423,-2.844000,-47.829223,-0.408179
424,-2.842000,-59.424186,-0.507132
425,-2.840000,-44.930482,-0.383441
426,-2.838000,-79.715372,-0.680299
427,-2.836000,-71.019150,-0.606084
428,-2.834000,-88.411594,-0.754513
429,-2.832000,-76.816631,-0.655561
430,-2.830000,-73.917890,-0.630823
431,-2.828000,-65.221668,-0.556608
432,-2.826000,-59.424186,-0.507132
433,-2.824000,-65.221668,-0.556608
434,-2.822000,-73.917890,-0.630823
435,-2.820000,-71.019150,-0.606084
436,-2.818000,-76.816631,-0.655561
437,-2.816000,-79.715372,-0.680299
438,-2.814000,-68.120409,-0.581346
439,-2.812000,-65.221668,-0.556608
440,-2.810000,-71.019150,-0.606084
441,-2.808000,-73.917890,-0.630823
442,-2.806000,-82.614113,-0.705037
443,-2.804000,-73.917890,-0.630823
444,-2.802000,-65.221668,-0.556608
445,-2.800000,-59.424186,-0.507132
446,-2.798000,-65.221668,-0.556608
447,-2.796000,-65.221668,-0.556608
448,-2.794000,-88.411594,-0.754513
449,-2.792000,-88.411594,-0.754513
450,-2.790000,-88.411594,-0.754513
451,-2.788000,-68.120409,-0.581346
452,-2.786000,-50.727964,-0.432917
453,-2.784000,-39.133001,-0.333965
454,-2.782000,-53.626705,-0.457656
455,-2.780000,-73.917890,-0.630823
456,-2.778000,-82.614113,-0.705037
457,-2.776000,-71.019150,-0.606084
458,-2.774000,-59.424186,-0.507132
459,-2.772000,-62.322927,-0.531870
460,-2.770000,-65.221668,-0.556608
461,-2.768000,-71.019150,-0.606084
462,-2.766000,-62.322927,-0.531870
463,-2.764000,-68.120409,-0.581346
464,-2.762000,-56.525446,-0.482394
465,-2.760000,-59.424186,-0.507132
466,-2.758000,-71.019150,-0.606084
467,-2.756000,-79.715372,-0.680299
468,-2.754000,-88.411594,-0.754513
469,-2.752000,-88.411594,-0.754513
470,-2.750000,-71.019150,-0.606084
471,-2.748000,-62.322927,-0.531870
472,-2.746000,-53.626705,-0.457656
473,-2.744000,-59.424186,-0.507132
474,-2.742000,-73.917890,-0.630823
475,-2.740000,-102.905298,-0.878204
476,-2.738000,-100.006558,-0.853466
477,-2.736000,-79.715372,-0.680299
478,-2.734000,-56.525446,-0.482394
479,-2.732000,-47.829223,-0.408179
480,-2.730000,-47.829223,-0.408179
481,-2.728000,-53.626705,-0.457656
482,-2.726000,-73.917890,-0.630823
483,-2.724000,-82.614113,-0.705037
484,-2.722000,-97.107817,-0.828728
485,-2.720000,-85.512854,-0.729775
486,-2.718000,-73.917890,-0.630823
487,-2.716000,-56.525446,-0.482394
488,-2.714000,-53.626705,-0.457656
489,-2.712000,-65.221668,-0.556608
490,-2.710000,-79.715372,-0.680299
491,-2.708000,-85.512854,-0.729775
492,-2.706000,-88.411594,-0.754513
493,-2.704000,-85.512854,-0.729775
494,-2.702000,-73.917890,-0.630823
495,-2.700000,-56.525446,-0.482394
496,-2.698000,-50.727964,-0.432917
497,-2.696000,-56.525446,-0.482394
498,-2.694000,-59.424186,-0.507132
499,-2.692000,-82.614113,-0.705037
500,-2.690000,-76.816631,-0.655561
501,-2.688000,-68.120409,-0.581346
502,-2.686000,-53.626705,-0.457656
503,-2.684000,-59.424186,-0.507132
504,-2.682000,-62.322927,-0.531870
505,-2.680000,-73.917890,-0.630823
506,-2.678000,-65.221668,-0.556608
507,-2.676000,-79.715372,-0.680299
508,-2.674000,-82.614113,-0.705037
509,-2.672000,-71.019150,-0.606084
510,-2.670000,-68.120409,-0.581346
511,-2.668000,-56.525446,-0.482394
512,-2.666000,-53.626705,-0.457656
513,-2.664000,-62.322927,-0.531870
514,-2.662000,-71.019150,-0.606084
515,-2.660000,-91.310335,-0.779251
516,-2.658000,-97.107817,-0.828728
517,-2.656000,-85.512854,-0.729775
518,-2.654000,-65.221668,-0.556608
519,-2.652000,-53.626705,-0.457656
520,-2.650000,-59.424186,-0.507132
521,-2.648000,-85.512854,-0.729775
522,-2.646000,-88.411594,-0.754513
523,-2.644000,-76.816631,-0.655561
524,-2.642000,-59.424186,-0.507132
525,-2.640000,-59.424186,-0.507132
526,-2.638000,-71.019150,-0.606084
527,-2.636000,-79.715372,-0.680299
528,-2.634000,-88.411594,-0.754513
529,-2.632000,-68.120409,-0.581346
530,-2.630000,-56.525446,-0.482394
531,-2.628000,-59.424186,-0.507132
532,-2.626000,-59.424186,-0.507132
533,-2.624000,-56.525446,-0.482394
534,-2.622000,-68.120409,-0.581346
535,-2.620000,-71.019150,-0.606084
536,-2.618000,-88.411594,-0.754513
537,-2.616000,-85.512854,-0.729775
538,-2.614000,-68.120409,-0.581346
539,-2.612000,-47.829223,-0.408179
540,-2.610000,-56.525446,-0.482394
541,-2.608000,-68.120409,-0.581346
542,-2.606000,-82.614113,-0.705037
543,-2.604000,-97.107817,-0.828728
544,-2.602000,-102.905298,-0.878204
545,-2.600000,-79.715372,-0.680299
546,-2.598000,-68.120409,-0.581346
547,-2.596000,-62.322927,-0.531870
548,-2.594000,-62.322927,-0.531870
549,-2.592000,-73.917890,-0.630823
550,-2.590000,-82.614113,-0.705037
551,-2.588000,-85.512854,-0.729775
552,-2.586000,-82.614113,-0.705037
553,-2.584000,-68.120409,-0.581346
554,-2.582000,-59.424186,-0.507132
555,-2.580000,-62.322927,-0.531870
556,-2.578000,-91.310335,-0.779251
557,-2.576000,-97.107817,-0.828728
558,-2.574000,-82.614113,-0.705037
559,-2.572000,-62.322927,-0.531870
560,-2.570000,-56.525446,-0.482394
561,-2.568000,-56.525446,-0.482394
562,-2.566000,-50.727964,-0.432917
563,-2.564000,-62.322927,-0.531870
564,-2.562000,-79.715372,-0.680299
565,-2.560000,-88.411594,-0.754513
566,-2.558000,-97.107817,-0.828728
567,-2.556000,-79.715372,-0.680299
568,-2.554000,-42.031742,-0.358703
569,-2.552000,-30.436778,-0.259750
570,-2.550000,-50.727964,-0.432917
571,-2.548000,-65.221668,-0.556608
572,-2.546000,-85.512854,-0.729775
573,-2.544000,-100.006558,-0.853466
574,-2.542000,-91.310335,-0.779251
575,-2.540000,-71.019150,-0.606084
576,-2.538000,-47.829223,-0.408179
577,-2.536000,-42.031742,-0.358703
578,-2.534000,-71.019150,-0.606084
579,-2.532000,-88.411594,-0.754513
580,-2.530000,-97.107817,-0.828728
581,-2.528000,-94.209076,-0.803989
582,-2.526000,-79.715372,-0.680299
583,-2.524000,-62.322927,-0.531870
584,-2.522000,-42.031742,-0.358703
585,-2.520000,-62.322927,-0.531870
586,-2.518000,-85.512854,-0.729775
587,-2.516000,-100.006558,-0.853466
588,-2.514000,-100.006558,-0.853466
589,-2.512000,-73.917890,-0.630823
590,-2.510000,-62.322927,-0.531870
591,-2.508000,-50.727964,-0.432917
592,-2.506000,-47.829223,-0.408179
593,-2.504000,-62.322927,-0.531870
594,-2.502000,-73.917890,-0.630823
595,-2.500000,-91.310335,-0.779251
596,-2.498000,-76.816631,-0.655561
597,-2.496000,-68.120409,-0.581346
598,-2.494000,-65.221668,-0.556608
599,-2.492000,-47.829223,-0.408179
600,-2.490000,-44.930482,-0.383441
601,-2.488000,-65.221668,-0.556608
602,-2.486000,-88.411594,-0.754513
603,-2.484000,-102.905298,-0.878204
604,-2.482000,-94.209076,-0.803989
605,-2.480000,-76.816631,-0.655561
606,-2.478000,-59.424186,-0.507132
607,-2.476000,-53.626705,-0.457656
608,-2.474000,-71.019150,-0.606084
609,-2.472000,-79.715372,-0.680299
610,-2.470000,-94.209076,-0.803989
611,-2.468000,-79.715372,-0.680299
612,-2.466000,-65.221668,-0.556608
613,-2.464000,-59.424186,-0.507132
614,-2.462000,-59.424186,-0.507132
615,-2.460000,-68.120409,-0.581346
616,-2.458000,-76.816631,-0.655561
617,-2.456000,-71.019150,-0.606084
618,-2.454000,-68.120409,-0.581346
619,-2.452000,-65.221668,-0.556608
620,-2.450000,-62.322927,-0.531870
621,-2.448000,-50.727964,-0.432917
622,-2.446000,-56.525446,-0.482394
623,-2.444000,-76.816631,-0.655561
624,-2.442000,-88.411594,-0.754513
625,-2.440000,-82.614113,-0.705037
626,-2.438000,-65.221668,-0.556608
627,-2.436000,-59.424186,-0.507132
628,-2.434000,-62.322927,-0.531870
629,-2.432000,-68.120409,-0.581346
630,-2.430000,-76.816631,-0.655561
631,-2.428000,-88.411594,-0.754513
632,-2.426000,-79.715372,-0.680299
633,-2.424000,-62.322927,-0.531870
634,-2.422000,-59.424186,-0.507132
635,-2.420000,-62.322927,-0.531870
636,-2.418000,-79.715372,-0.680299
637,-2.416000,-88.411594,-0.754513
638,-2.414000,-88.411594,-0.754513
639,-2.412000,-71.019150,-0.606084
640,-2.410000,-56.525446,-0.482394
641,-2.408000,-44.930482,-0.383441
642,-2.406000,-44.930482,-0.383441
643,-2.404000,-68.120409,-0.581346
644,-2.402000,-85.512854,-0.729775
645,-2.400000,-94.209076,-0.803989
646,-2.398000,-91.310335,-0.779251
647,-2.396000,-79.715372,-0.680299
648,-2.394000,-50.727964,-0.432917
649,-2.392000,-36.234260,-0.309227
650,-2.390000,-39.133001,-0.333965
651,-2.388000,-53.626705,-0.457656
652,-2.386000,-82.614113,-0.705037
653,-2.384000,-105.804039,-0.902942
654,-2.382000,-97.107817,-0.828728
655,-2.380000,-65.221668,-0.556608
656,-2.378000,-42.031742,-0.358703
657,-2.376000,-30.436778,-0.259750
658,-2.374000,-47.829223,-0.408179
659,-2.372000,-76.816631,-0.655561
660,-2.370000,-102.905298,-0.878204
661,-2.368000,-114.500262,-0.977156
662,-2.366000,-94.209076,-0.803989
663,-2.364000,-62.322927,-0.531870
664,-2.362000,-39.133001,-0.333965
665,-2.360000,-42.031742,-0.358703
666,-2.358000,-53.626705,-0.457656
667,-2.356000,-82.614113,-0.705037
668,-2.354000,-97.107817,-0.828728
669,-2.352000,-102.905298,-0.878204
670,-2.350000,-68.120409,-0.581346
671,-2.348000,-30.436778,-0.259750
672,-2.346000,-42.031742,-0.358703
673,-2.344000,-62.322927,-0.531870
674,-2.342000,-88.411594,-0.754513
675,-2.340000,-97.107817,-0.828728
676,-2.338000,-91.310335,-0.779251
677,-2.336000,-79.715372,-0.680299
678,-2.334000,-56.525446,-0.482394
679,-2.332000,-42.031742,-0.358703
680,-2.330000,-53.626705,-0.457656
681,-2.328000,-59.424186,-0.507132
682,-2.326000,-82.614113,-0.705037
683,-2.324000,-82.614113,-0.705037
684,-2.322000,-76.816631,-0.655561
685,-2.320000,-68.120409,-0.581346
686,-2.318000,-50.727964,-0.432917
687,-2.316000,-47.829223,-0.408179
688,-2.314000,-59.424186,-0.507132
689,-2.312000,-76.816631,-0.655561
690,-2.310000,-71.019150,-0.606084
691,-2.308000,-73.917890,-0.630823
692,-2.306000,-59.424186,-0.507132
693,-2.304000,-62.322927,-0.531870
694,-2.302000,-82.614113,-0.705037
695,-2.300000,-68.120409,-0.581346
696,-2.298000,-62.322927,-0.531870
697,-2.296000,-56.525446,-0.482394
698,-2.294000,-59.424186,-0.507132
699,-2.292000,-50.727964,-0.432917
700,-2.290000,-53.626705,-0.457656
701,-2.288000,-68.120409,-0.581346
702,-2.286000,-82.614113,-0.705037
703,-2.284000,-76.816631,-0.655561
704,-2.282000,-71.019150,-0.606084
705,-2.280000,-68.120409,-0.581346
706,-2.278000,-68.120409,-0.581346
707,-2.276000,-62.322927,-0.531870
708,-2.274000,-59.424186,-0.507132
709,-2.272000,-71.019150,-0.606084
710,-2.270000,-88.411594,-0.754513
711,-2.268000,-88.411594,-0.754513
712,-2.266000,-85.512854,-0.729775
713,-2.264000,-76.816631,-0.655561
714,-2.262000,-71.019150,-0.606084
715,-2.260000,-65.221668,-0.556608
716,-2.258000,-65.221668,-0.556608
717,-2.256000,-59.424186,-0.507132
718,-2.254000,-73.917890,-0.630823
719,-2.252000,-82.614113,-0.705037
720,-2.250000,-76.816631,-0.655561
721,-2.248000,-79.715372,-0.680299
722,-2.246000,-62.322927,-0.531870
723,-2.244000,-68.120409,-0.581346
724,-2.242000,-73.917890,-0.630823
725,-2.240000,-88.411594,-0.754513
726,-2.238000,-85.512854,-0.729775
727,-2.236000,-65.221668,-0.556608
728,-2.234000,-47.829223,-0.408179
729,-2.232000,-42.031742,-0.358703
730,-2.230000,-56.525446,-0.482394
731,-2.228000,-85.512854,-0.729775
732,-2.226000,-91.310335,-0.779251
733,-2.224000,-82.614113,-0.705037
734,-2.222000,-82.614113,-0.705037
735,-2.220000,-71.019150,-0.606084
736,-2.218000,-47.829223,-0.408179
737,-2.216000,-39.133001,-0.333965
738,-2.214000,-47.829223,-0.408179
739,-2.212000,-62.322927,-0.531870
740,-2.210000,-85.512854,-0.729775
741,-2.208000,-88.411594,-0.754513
742,-2.206000,-76.816631,-0.655561
743,-2.204000,-62.322927,-0.531870
744,-2.202000,-27.538038,-0.235012
745,-2.200000,-36.234260,-0.309227
746,-2.198000,-65.221668,-0.556608
747,-2.196000,-82.614113,-0.705037
748,-2.194000,-102.905298,-0.878204
749,-2.192000,-91.310335,-0.779251
750,-2.190000,-65.221668,-0.556608
751,-2.188000,-44.930482,-0.383441
752,-2.186000,-50.727964,-0.432917
753,-2.184000,-59.424186,-0.507132
754,-2.182000,-85.512854,-0.729775
755,-2.180000,-88.411594,-0.754513
756,-2.178000,-85.512854,-0.729775
757,-2.176000,-59.424186,-0.507132
758,-2.174000,-59.424186,-0.507132
759,-2.172000,-53.626705,-0.457656
760,-2.170000,-73.917890,-0.630823
761,-2.168000,-82.614113,-0.705037
762,-2.166000,-88.411594,-0.754513
763,-2.164000,-79.715372,-0.680299
764,-2.162000,-71.019150,-0.606084
765,-2.160000,-53.626705,-0.457656
766,-2.158000,-53.626705,-0.457656
767,-2.156000,-65.221668,-0.556608
768,-2.154000,-82.614113,-0.705037
769,-2.152000,-82.614113,-0.705037
770,-2.150000,-68.120409,-0.581346
771,-2.148000,-65.221668,-0.556608
772,-2.146000,-50.727964,-0.432917
773,-2.144000,-62.322927,-0.531870
774,-2.142000,-76.816631,-0.655561
775,-2.140000,-85.512854,-0.729775
776,-2.138000,-82.614113,-0.705037
777,-2.136000,-73.917890,-0.630823
778,-2.134000,-73.917890,-0.630823
779,-2.132000,-73.917890,-0.630823
780,-2.130000,-68.120409,-0.581346
781,-2.128000,-73.917890,-0.630823
782,-2.126000,-65.221668,-0.556608
783,-2.124000,-65.221668,-0.556608
784,-2.122000,-62.322927,-0.531870
785,-2.120000,-62.322927,-0.531870
786,-2.118000,-65.221668,-0.556608
787,-2.116000,-71.019150,-0.606084
788,-2.114000,-79.715372,-0.680299
789,-2.112000,-82.614113,-0.705037
790,-2.110000,-88.411594,-0.754513
791,-2.108000,-73.917890,-0.630823
792,-2.106000,-82.614113,-0.705037
793,-2.104000,-82.614113,-0.705037
794,-2.102000,-73.917890,-0.630823
795,-2.100000,-56.525446,-0.482394
796,-2.098000,-42.031742,-0.358703
797,-2.096000,-47.829223,-0.408179
798,-2.094000,-47.829223,-0.408179
799,-2.092000,-79.715372,-0.680299
800,-2.090000,-97.107817,-0.828728
801,-2.088000,-88.411594,-0.754513
802,-2.086000,-65.221668,-0.556608
803,-2.084000,-42.031742,-0.358703
804,-2.082000,-36.234260,-0.309227
805,-2.080000,-50.727964,-0.432917
806,-2.078000,-88.411594,-0.754513
807,-2.076000,-91.310335,-0.779251
808,-2.074000,-94.209076,-0.803989
809,-2.072000,-79.715372,-0.680299
810,-2.070000,-59.424186,-0.507132
811,-2.068000,-36.234260,-0.309227
812,-2.066000,-33.335519,-0.284489
813,-2.064000,-56.525446,-0.482394
814,-2.062000,-59.424186,-0.507132
815,-2.060000,-91.310335,-0.779251
816,-2.058000,-91.310335,-0.779251
817,-2.056000,-91.310335,-0.779251
818,-2.054000,-68.120409,-0.581346
819,-2.052000,-53.626705,-0.457656
820,-2.050000,-33.335519,-0.284489
821,-2.048000,-59.424186,-0.507132
822,-2.046000,-73.917890,-0.630823
823,-2.044000,-102.905298,-0.878204
824,-2.042000,-85.512854,-0.729775
825,-2.040000,-73.917890,-0.630823
826,-2.038000,-59.424186,-0.507132
827,-2.036000,-65.221668,-0.556608
828,-2.034000,-65.221668,-0.556608
829,-2.032000,-79.715372,-0.680299
830,-2.030000,-79.715372,-0.680299
831,-2.028000,-79.715372,-0.680299
832,-2.026000,-65.221668,-0.556608
833,-2.024000,-56.525446,-0.482394
834,-2.022000,-56.525446,-0.482394
835,-2.020000,-53.626705,-0.457656
836,-2.018000,-71.019150,-0.606084
837,-2.016000,-79.715372,-0.680299
838,-2.014000,-85.512854,-0.729775
839,-2.012000,-85.512854,-0.729775
840,-2.010000,-73.917890,-0.630823
841,-2.008000,-62.322927,-0.531870
842,-2.006000,-53.626705,-0.457656
843,-2.004000,-71.019150,-0.606084
844,-2.002000,-79.715372,-0.680299
845,-2.000000,-85.512854,-0.729775
846,-1.998000,-65.221668,-0.556608
847,-1.996000,-76.816631,-0.655561
848,-1.994000,-65.221668,-0.556608
849,-1.992000,-76.816631,-0.655561
850,-1.990000,-65.221668,-0.556608
851,-1.988000,-76.816631,-0.655561
852,-1.986000,-68.120409,-0.581346
853,-1.984000,-68.120409,-0.581346
854,-1.982000,-62.322927,-0.531870
855,-1.980000,-73.917890,-0.630823
856,-1.978000,-82.614113,-0.705037
857,-1.976000,-79.715372,-0.680299
858,-1.974000,-71.019150,-0.606084
859,-1.972000,-82.614113,-0.705037
860,-1.970000,-73.917890,-0.630823
861,-1.968000,-65.221668,-0.556608
862,-1.966000,-56.525446,-0.482394
863,-1.964000,-59.424186,-0.507132
864,-1.962000,-85.512854,-0.729775
865,-1.960000,-88.411594,-0.754513
866,-1.958000,-71.019150,-0.606084
867,-1.956000,-79.715372,-0.680299
868,-1.954000,-71.019150,-0.606084
869,-1.952000,-68.120409,-0.581346
870,-1.950000,-65.221668,-0.556608
871,-1.948000,-71.019150,-0.606084
872,-1.946000,-76.816631,-0.655561
873,-1.944000,-71.019150,-0.606084
874,-1.942000,-85.512854,-0.729775
875,-1.940000,-85.512854,-0.729775
876,-1.938000,-68.120409,-0.581346
877,-1.936000,-53.626705,-0.457656
878,-1.934000,-62.322927,-0.531870
879,-1.932000,-85.512854,-0.729775
880,-1.930000,-85.512854,-0.729775
881,-1.928000,-76.816631,-0.655561
882,-1.926000,-68.120409,-0.581346
883,-1.924000,-53.626705,-0.457656
884,-1.922000,-42.031742,-0.358703
885,-1.920000,-62.322927,-0.531870
886,-1.918000,-82.614113,-0.705037
887,-1.916000,-100.006558,-0.853466
888,-1.914000,-91.310335,-0.779251
889,-1.912000,-76.816631,-0.655561
890,-1.910000,-68.120409,-0.581346
891,-1.908000,-56.525446,-0.482394
892,-1.906000,-76.816631,-0.655561
893,-1.904000,-88.411594,-0.754513
894,-1.902000,-100.006558,-0.853466
895,-1.900000,-88.411594,-0.754513
896,-1.898000,-71.019150,-0.606084
897,-1.896000,-50.727964,-0.432917
898,-1.894000,-73.917890,-0.630823
899,-1.892000,-73.917890,-0.630823
900,-1.890000,-85.512854,-0.729775
901,-1.888000,-76.816631,-0.655561
902,-1.886000,-68.120409,-0.581346
903,-1.884000,-65.221668,-0.556608
904,-1.882000,-71.019150,-0.606084
905,-1.880000,-71.019150,-0.606084
906,-1.878000,-73.917890,-0.630823
907,-1.876000,-88.411594,-0.754513
908,-1.874000,-76.816631,-0.655561
909,-1.872000,-68.120409,-0.581346
910,-1.870000,-62.322927,-0.531870
911,-1.868000,-65.221668,-0.556608
912,-1.866000,-56.525446,-0.482394
913,-1.864000,-73.917890,-0.630823
914,-1.862000,-73.917890,-0.630823
915,-1.860000,-85.512854,-0.729775
916,-1.858000,-82.614113,-0.705037
917,-1.856000,-85.512854,-0.729775
918,-1.854000,-65.221668,-0.556608
919,-1.852000,-47.829223,-0.408179
920,-1.850000,-42.031742,-0.358703
921,-1.848000,-56.525446,-0.482394
922,-1.846000,-88.411594,-0.754513
923,-1.844000,-94.209076,-0.803989
924,-1.842000,-94.209076,-0.803989
925,-1.840000,-79.715372,-0.680299
926,-1.838000,-65.221668,-0.556608
927,-1.836000,-47.829223,-0.408179
928,-1.834000,-59.424186,-0.507132
929,-1.832000,-73.917890,-0.630823
930,-1.830000,-94.209076,-0.803989
931,-1.828000,-85.512854,-0.729775
932,-1.826000,-79.715372,-0.680299
933,-1.824000,-73.917890,-0.630823
934,-1.822000,-65.221668,-0.556608
935,-1.820000,-71.019150,-0.606084
936,-1.818000,-88.411594,-0.754513
937,-1.816000,-97.107817,-0.828728
938,-1.814000,-100.006558,-0.853466
939,-1.812000,-82.614113,-0.705037
940,-1.810000,-59.424186,-0.507132
941,-1.808000,-50.727964,-0.432917
942,-1.806000,-50.727964,-0.432917
943,-1.804000,-59.424186,-0.507132
944,-1.802000,-62.322927,-0.531870
945,-1.800000,-85.512854,-0.729775
946,-1.798000,-82.614113,-0.705037
947,-1.796000,-94.209076,-0.803989
948,-1.794000,-65.221668,-0.556608
949,-1.792000,-50.727964,-0.432917
950,-1.790000,-47.829223,-0.408179
951,-1.788000,-62.322927,-0.531870
952,-1.786000,-68.120409,-0.581346
953,-1.784000,-73.917890,-0.630823
954,-1.782000,-82.614113,-0.705037
955,-1.780000,-88.411594,-0.754513
956,-1.778000,-79.715372,-0.680299
957,-1.776000,-71.019150,-0.606084
958,-1.774000,-71.019150,-0.606084
959,-1.772000,-73.917890,-0.630823
960,-1.770000,-82.614113,-0.705037
961,-1.768000,-76.816631,-0.655561
962,-1.766000,-65.221668,-0.556608
963,-1.764000,-62.322927,-0.531870
964,-1.762000,-68.120409,-0.581346
965,-1.760000,-59.424186,-0.507132
966,-1.758000,-65.221668,-0.556608
967,-1.756000,-71.019150,-0.606084
968,-1.754000,-71.019150,-0.606084
969,-1.752000,-76.816631,-0.655561
970,-1.750000,-82.614113,-0.705037
971,-1.748000,-73.917890,-0.630823
972,-1.746000,-50.727964,-0.432917
973,-1.744000,-44.930482,-0.383441
974,-1.742000,-62.322927,-0.531870
975,-1.740000,-65.221668,-0.556608
976,-1.738000,-68.120409,-0.581346
977,-1.736000,-73.917890,-0.630823
978,-1.734000,-88.411594,-0.754513
979,-1.732000,-91.310335,-0.779251
980,-1.730000,-82.614113,-0.705037
981,-1.728000,-65.221668,-0.556608
