Repository: nglaser3/NPRE432_Materials

## Compiling .tex files into pdf

Please follow the following steps (There is no make file for the reports in this repo):

1. pdflatex *.tex
2. pdflatex *.tex
3. biber *.tex
4. pdflatex *.tex

where * is the lab you are trying to compile

File: Lab6/data/N02-CD-1045HR-BW.csv
[Shared Parameters]

Comment,Charpy Impact, 
Span,40.000,mm

[Shared Data]

Test Name,N02-CD-1045HR-BW,
Instrument,8250,
Operator,N02-CD,
Date,10/28/2024 5:45:51 PM,

[Step [1] Data]

Specimen ID,1045HR,BW,NR 0.05 mm,
Impact Height (Nominal),736.500,mm
Total Mass,12.751,kg
Width,8.000,mm
Thickness,10.000,mm
Start Velocity,3.772,m/s
Start Time,0.000,ms
Total Time,1.062,ms
Peak Force,13574.803,N
Total Energy,21.841,J

File: Lab6/data/N02-CD-1045HR-BW_1_Spec_1_Ch_1.csv (part 1 of 4)
[N02-CD-1045HR-BW]
[Specimen: 1]
[Channel: 1]

[Calculated Data]

Point ID,Time [ms],Force [N],Energy [J],Displacement [mm],Velocity [m/s],Voltage Ch1 [mV]
1,0.000000,0.000000,0.000000,0.000000,3.772441,-0.952418
2,0.002000,69.569779,0.000262,0.007545,3.772455,-0.358703
3,0.004000,202.911856,0.001290,0.015090,3.772454,0.779251
4,0.006000,417.418675,0.003631,0.022635,3.772425,2.609874
5,0.008000,756.571349,0.008059,0.030179,3.772352,5.504236
6,0.010000,1275.445952,0.015725,0.037724,3.772213,9.932362
7,0.012000,1979.839966,0.028004,0.045268,3.771977,15.943730
8,0.014000,2875.550873,0.046317,0.052812,3.771616,23.587815
9,0.016000,3893.008894,0.071844,0.060355,3.771104,32.270901
10,0.018000,4951.049286,0.105192,0.067896,3.770430,41.300321
11,0.020000,5994.595974,0.146457,0.075436,3.769592,50.206051
12,0.022000,6896.104362,0.195043,0.082974,3.768600,57.899612
13,0.024000,7551.219783,0.249480,0.090510,3.767487,63.490431
14,0.026000,7858.486308,0.307527,0.098044,3.766298,66.112674
15,0.028000,7768.625343,0.366374,0.105576,3.765092,65.345792
16,0.030000,7348.307927,0.423282,0.113105,3.763926,61.758762
17,0.032000,6698.989988,0.476148,0.120631,3.762844,56.217419
18,0.034000,5884.443823,0.523492,0.128156,3.761877,49.266002
19,0.036000,5035.112769,0.564565,0.135679,3.761040,42.017727
20,0.038000,4220.566604,0.599373,0.143200,3.760334,35.066311
21,0.040000,3539.362517,0.628551,0.150720,3.759745,29.252848
22,0.042000,3008.892950,0.653170,0.158239,3.759251,24.725769
23,0.044000,2675.537758,0.674538,0.165757,3.758825,21.880883
24,0.046000,2527.701977,0.694095,0.173275,3.758436,20.619238
25,0.048000,2530.600718,0.713105,0.180791,3.758059,20.643976
26,0.050000,2591.474275,0.732353,0.188307,3.757677,21.163477
27,0.052000,2655.246573,0.752068,0.195822,3.757285,21.707716
28,0.054000,2666.841536,0.772063,0.203336,3.756887,21.806669
29,0.056000,2646.550350,0.792024,0.210849,3.756490,21.633502
30,0.058000,2620.461683,0.811808,0.218362,3.756097,21.410858
31,0.060000,2661.044054,0.831645,0.225874,3.755702,21.757192
32,0.062000,2855.259688,0.852362,0.233385,3.755289,23.414648
33,0.064000,3194.412361,0.875078,0.240895,3.754834,26.309010
34,0.066000,3658.210889,0.900807,0.248404,3.754317,30.267112
35,0.068000,4200.275419,0.930308,0.255912,3.753720,34.893144
36,0.070000,4814.808468,0.964144,0.263419,3.753033,40.137629
37,0.072000,5478.620111,1.002772,0.270924,3.752245,45.802663
38,0.074000,6145.330495,1.046382,0.278428,3.751353,51.492434
39,0.076000,6803.344657,1.094950,0.285930,3.750357,57.107992
40,0.078000,7394.687780,1.148190,0.293429,3.749263,62.154572
41,0.080000,7977.334681,1.205814,0.300926,3.748077,67.126938
42,0.082000,8568.677804,1.267819,0.308421,3.746799,72.173518
43,0.084000,9191.907076,1.334352,0.315914,3.745426,77.492217
44,0.086000,9844.123756,1.405635,0.323403,3.743953,83.058298
45,0.088000,10563.011474,1.482022,0.330889,3.742372,89.193357
46,0.090000,11267.405488,1.563700,0.338372,3.740679,95.204724
47,0.092000,11902.229723,1.650349,0.345852,3.738882,100.622376
48,0.094000,12406.610622,1.741214,0.353328,3.736995,104.926812
49,0.096000,12792.143149,1.835356,0.360800,3.735039,108.216985
50,0.098000,13035.637376,1.931798,0.368268,3.733033,110.294988
51,0.100000,13015.346190,2.029021,0.375732,3.731009,110.121821
52,0.102000,12768.953222,2.125197,0.383192,3.729007,108.019080
53,0.104000,12308.053435,2.218685,0.390648,3.727060,104.085716
54,0.106000,11757.292683,2.308356,0.398100,3.725192,99.385470
55,0.108000,11212.329413,2.393902,0.405549,3.723410,94.734700
56,0.110000,10774.619552,2.475750,0.412994,3.721705,90.999241
57,0.112000,10487.644213,2.554865,0.420436,3.720057,88.550165
58,0.114000,10360.099618,2.632403,0.427874,3.718442,87.461687
59,0.116000,10287.631098,2.709164,0.435310,3.716842,86.843234
60,0.118000,10174.580207,2.785203,0.442742,3.715257,85.878446
61,0.120000,9974.567092,2.860046,0.450171,3.713697,84.171515
62,0.122000,9704.984197,2.933115,0.457596,3.712173,81.870868
63,0.124000,9310.755448,3.003691,0.465019,3.710701,78.506481
64,0.126000,8783.184623,3.070820,0.472439,3.709302,74.004140
65,0.128000,8072.993127,3.133334,0.479857,3.707999,67.943296
66,0.130000,7290.333111,3.190293,0.487271,3.706814,61.263999
67,0.132000,6527.964281,3.241508,0.494684,3.705750,54.757869
68,0.134000,5884.443823,3.287500,0.502095,3.704796,49.266002
69,0.136000,5461.227667,3.329528,0.509503,3.703926,45.654234
70,0.138000,5348.176775,3.369561,0.516910,3.703098,44.689446
71,0.140000,5559.784854,3.409950,0.524316,3.702262,46.495330
72,0.142000,6009.089678,3.452775,0.531719,3.701374,50.329742
73,0.144000,6574.344134,3.499345,0.539121,3.700407,55.153679
74,0.146000,7203.370887,3.550321,0.546521,3.699346,60.521855
75,0.148000,7867.182530,3.606063,0.553918,3.698184,66.186888
76,0.150000,8559.981581,3.666802,0.561313,3.696915,72.099303
77,0.152000,9209.299520,3.732481,0.568706,3.695541,77.640646
78,0.154000,9783.250199,3.802655,0.576096,3.694071,82.538798
79,0.156000,10249.947468,3.876643,0.583482,3.692520,86.521638
80,0.158000,10629.682512,3.953724,0.590866,3.690902,89.762334
81,0.160000,10910.860370,4.033210,0.598246,3.689232,92.161933
82,0.162000,11154.354597,4.114594,0.605622,3.687522,94.239937
83,0.164000,11415.241269,4.197800,0.612996,3.685771,96.466369
84,0.166000,11731.204016,4.283092,0.620365,3.683975,99.162826
85,0.168000,12079.052912,4.370786,0.627732,3.682128,102.131403
86,0.170000,12406.610622,4.460922,0.635094,3.680227,104.926812
87,0.172000,12592.130034,4.552898,0.642452,3.678286,106.510053
88,0.174000,12597.927515,4.645530,0.649807,3.676330,106.559530
89,0.176000,12441.395512,4.737558,0.657158,3.674386,105.223670
90,0.178000,12139.926469,4.827857,0.664505,3.672478,102.650904
91,0.180000,11737.001498,4.915522,0.671848,3.670625,99.212303
92,0.182000,11284.797933,5.000007,0.679187,3.668839,95.353153
93,0.184000,10852.885554,5.081208,0.686523,3.667123,91.667170
94,0.186000,10458.656805,5.159342,0.693856,3.665471,88.302784
95,0.188000,10061.529316,5.234542,0.701185,3.663881,84.913659
96,0.190000,9673.098048,5.306833,0.708511,3.662353,81.598748
97,0.192000,9281.768040,5.376239,0.715835,3.660886,78.259100
98,0.194000,8916.526700,5.442848,0.723155,3.659479,75.142094
99,0.196000,8557.082841,5.506781,0.730473,3.658128,72.074565
100,0.198000,8162.854092,5.567934,0.737788,3.656836,68.710178
101,0.200000,7745.435417,5.626099,0.745100,3.655608,65.147886
102,0.202000,7336.712964,5.681224,0.752410,3.654445,61.659809
103,0.204000,6919.294289,5.733315,0.759718,3.653347,58.097517
104,0.206000,6478.685687,5.782255,0.767023,3.652315,54.337320
105,0.208000,6087.355679,5.828145,0.774327,3.651350,50.997672
106,0.210000,5785.886636,5.871493,0.781629,3.650438,48.424905
107,0.212000,5632.253374,5.913169,0.788929,3.649562,47.113784
108,0.214000,5582.974780,5.954095,0.796227,3.648702,46.693236
109,0.216000,5620.658411,5.994969,0.803524,3.647843,47.014831
110,0.218000,5742.405524,6.036414,0.810819,3.646972,48.053833
111,0.220000,5991.697233,6.079203,0.818112,3.646071,50.181313
112,0.222000,6272.875091,6.123915,0.825403,3.645129,52.580912
113,0.224000,6559.850430,6.170685,0.832692,3.644142,55.029988
114,0.226000,6872.914436,6.219629,0.839979,3.643108,57.701707
115,0.228000,7214.965850,6.270945,0.847264,3.642023,60.620807
116,0.230000,7577.308450,6.324810,0.854547,3.640882,63.713074
117,0.232000,7959.942236,6.381370,0.861828,3.639683,66.978509
118,0.234000,8386.057133,6.440853,0.869106,3.638421,70.615015
119,0.236000,8899.134255,6.503732,0.876382,3.637085,74.993665
120,0.238000,9484.679896,6.570582,0.883654,3.635663,79.990769
121,0.240000,10119.504132,6.641841,0.890924,3.634145,85.408422
122,0.242000,10716.644736,6.717545,0.898191,3.632531,90.504478
123,0.244000,11290.595415,6.797468,0.905454,3.630824,95.402629
124,0.246000,11710.912831,6.880962,0.912714,3.629040,98.989659
125,0.248000,11983.394466,6.966927,0.919970,3.627202,101.315044
126,0.250000,12070.356690,7.054152,0.927223,3.625335,102.057188
127,0.252000,12012.381874,7.141438,0.934472,3.623466,101.562426
128,0.254000,11861.647352,7.227923,0.941717,3.621613,100.276042
129,0.256000,11641.343051,7.313020,0.948958,3.619789,98.395944
130,0.258000,11363.063935,7.396271,0.956196,3.618005,96.021083
131,0.260000,11058.696151,7.477374,0.963430,3.616266,93.423578
132,0.262000,10768.822071,7.556290,0.970661,3.614574,90.949764
133,0.264000,10490.542954,7.633116,0.977888,3.612926,88.574903
134,0.266000,10238.352504,7.707992,0.985113,3.611320,86.422685
135,0.268000,10009.351981,7.781097,0.992334,3.609752,84.468372
136,0.270000,9803.541384,7.852601,0.999552,3.608218,82.711964
137,0.272000,9609.325751,7.922633,1.006767,3.606715,81.054509
138,0.274000,9394.818932,7.991161,1.013979,3.605244,79.223887
139,0.276000,9171.615890,8.058085,1.021188,3.603807,77.319050
140,0.278000,8893.336773,8.123175,1.028394,3.602410,74.944189
141,0.280000,8580.272767,8.186111,1.035597,3.601060,72.272470
142,0.282000,8284.601205,8.246831,1.042798,3.599756,69.749180
143,0.284000,8026.613274,8.305537,1.049996,3.598497,67.547486
144,0.286000,7864.283789,8.362711,1.057192,3.597270,66.162150
145,0.288000,7797.612751,8.419042,1.064386,3.596062,65.593173
146,0.290000,7846.891345,8.475291,1.071576,3.594854,66.013721
147,0.292000,8015.018311,8.532302,1.078765,3.593630,67.448533
148,0.294000,8301.993650,8.590929,1.085951,3.592370,69.897609
149,0.296000,8644.045065,8.651794,1.093134,3.591060,72.816709
150,0.298000,8977.400257,8.715062,1.100315,3.589698,75.661595
151,0.300000,9322.350412,8.780739,1.107493,3.588283,78.605434
152,0.302000,9681.794271,8.848917,1.114668,3.586812,81.672963
153,0.304000,10041.238130,8.919645,1.121840,3.585285,84.740492
154,0.306000,10418.074434,8.992981,1.129009,3.583700,87.956450
155,0.308000,10800.708219,9.069005,1.136175,3.582055,91.221884
156,0.310000,11235.519339,9.147920,1.143337,3.580347,94.932605
157,0.312000,11661.634237,9.229879,1.150496,3.578571,98.569111
158,0.314000,12108.040320,9.314918,1.157652,3.576726,102.378784
159,0.316000,12505.167810,9.402929,1.164803,3.574815,105.767909
160,0.318000,12864.611669,9.493596,1.171951,3.572845,108.835438
161,0.320000,13203.764342,9.586708,1.179095,3.570821,111.729800
162,0.322000,13447.258569,9.681846,1.186234,3.568750,113.807804
163,0.324000,13569.005683,9.778232,1.193369,3.566651,114.846806
164,0.326000,13574.803165,9.875016,1.200501,3.564542,114.896282
165,0.328000,13467.549755,9.971381,1.207628,3.562441,113.980971
166,0.330000,13299.422789,10.066709,1.214750,3.560361,112.546159
167,0.332000,13099.409674,10.160671,1.221869,3.558310,110.839227
168,0.334000,12847.219224,10.252972,1.228984,3.556295,108.687009
169,0.336000,12592.130034,10.343417,1.236094,3.554319,106.510053
170,0.338000,12357.332029,10.432071,1.243201,3.552382,104.506264
171,0.340000,12122.534024,10.519010,1.250304,3.550482,102.502475
172,0.342000,11881.938538,10.604215,1.257403,3.548619,100.449209
173,0.344000,11606.558162,10.687546,1.264498,3.546797,98.099086
174,0.346000,11293.494155,10.768748,1.271590,3.545020,95.427367
175,0.348000,10928.252815,10.847505,1.278679,3.543297,92.310362
176,0.350000,10528.226584,10.923515,1.285763,3.541634,88.896499
177,0.352000,10076.023020,10.996471,1.292845,3.540038,85.037349
178,0.354000,9591.933306,11.066082,1.299924,3.538515,80.906080
179,0.356000,9116.539815,11.132269,1.306999,3.537067,76.849026
180,0.358000,8673.032473,11.195180,1.314072,3.535692,73.064091
181,0.360000,8293.297428,11.255157,1.321142,3.534381,69.823395
182,0.362000,7991.828385,11.312704,1.328210,3.533123,67.250628
183,0.364000,7797.612751,11.368481,1.335275,3.531905,65.593173
184,0.366000,7707.751786,11.423235,1.342337,3.530708,64.826291
185,0.368000,7716.448009,11.477684,1.349398,3.529518,64.900505
186,0.370000,7774.422825,11.532350,1.356455,3.528323,65.395268
187,0.372000,7864.283789,11.587519,1.363511,3.527116,66.162150
188,0.374000,7980.233421,11.643395,1.370564,3.525893,67.151676
189,0.376000,8116.474239,11.700140,1.377614,3.524650,68.314368
190,0.378000,8226.626389,11.757734,1.384662,3.523388,69.254417
191,0.380000,8333.879799,11.816072,1.391708,3.522109,70.169729
192,0.382000,8473.019357,11.875257,1.398751,3.520811,71.357159
193,0.384000,8644.045065,11.935511,1.405791,3.519488,72.816709
194,0.386000,8771.589660,11.996794,1.412829,3.518142,73.905187
195,0.388000,8881.741810,12.058888,1.419864,3.516777,74.845237
196,0.390000,8954.210330,12.121601,1.426896,3.515398,75.463690
197,0.392000,9012.185146,12.184748,1.433925,3.514008,75.958453
198,0.394000,9093.349889,12.248358,1.440952,3.512608,76.651121
199,0.396000,9174.514631,12.312513,1.447976,3.511195,77.343789
200,0.398000,9284.666781,12.377313,1.454997,3.509767,78.283838
201,0.400000,9394.818932,12.442860,1.462015,3.508322,79.223887
202,0.402000,9487.578637,12.509092,1.469030,3.506860,80.015507
203,0.404000,9452.793748,12.575499,1.476042,3.505394,79.718650
204,0.406000,9342.641597,12.641371,1.483051,3.503940,78.778601
205,0.408000,9203.502039,12.706343,1.490058,3.502505,77.591170
206,0.410000,9046.970036,12.770252,1.497062,3.501094,76.255310
207,0.412000,8884.640551,12.833020,1.504062,3.499707,74.869975
208,0.414000,8728.108548,12.894648,1.511060,3.498345,73.534115
209,0.416000,8548.386618,12.955075,1.518056,3.497010,72.000351
210,0.418000,8336.778540,13.014112,1.525048,3.495705,70.194467
211,0.420000,8038.208237,13.071344,1.532039,3.494441,67.646438
212,0.422000,7641.080748,13.126125,1.539026,3.493231,64.257314
213,0.424000,7214.965850,13.178013,1.546012,3.492085,60.620807
214,0.426000,6803.344657,13.226958,1.552995,3.491005,57.107992
215,0.428000,6452.597020,13.273228,1.559976,3.489985,54.114677
216,0.430000,6133.735532,13.317148,1.566955,3.489018,51.393482
217,0.432000,5864.152638,13.359004,1.573932,3.488097,49.092835
218,0.434000,5606.164707,13.399009,1.580907,3.487217,46.891141
219,0.436000,5310.493145,13.437073,1.587881,3.486380,44.367851
220,0.438000,4965.542990,13.472895,1.594853,3.485594,41.424012
221,0.440000,4571.314241,13.506133,1.601823,3.484866,38.059625
222,0.442000,4150.996825,13.536527,1.608792,3.484201,34.472595
223,0.444000,3762.565558,13.564097,1.615760,3.483600,31.157685
224,0.446000,3417.615403,13.589108,1.622727,3.483057,28.213846
225,0.448000,3208.906065,13.612187,1.629692,3.482556,26.432700
226,0.450000,3090.057693,13.634122,1.636657,3.482082,25.418437
227,0.452000,3084.260211,13.655620,1.643621,3.481617,25.368961
228,0.454000,3240.792214,13.677640,1.650583,3.481141,26.704820
229,0.456000,3539.362517,13.701241,1.657545,3.480629,29.252848
230,0.458000,3988.667340,13.727441,1.664506,3.480058,33.087260
231,0.460000,4501.744462,13.756985,1.671465,3.479412,37.465910
232,0.462000,5011.922843,13.790083,1.678423,3.478685,41.819822
233,0.464000,5524.999964,13.826733,1.685380,3.477879,46.198473
234,0.466000,6087.355679,13.867114,1.692335,3.476988,50.997672
235,0.468000,6583.040356,13.911163,1.699288,3.476014,55.227893
236,0.470000,6925.091770,13.958110,1.706239,3.474974,58.146993
237,0.472000,7159.889775,14.007047,1.713188,3.473889,60.150783
238,0.474000,7310.624297,14.057308,1.720134,3.472774,61.437166
239,0.476000,7397.586521,14.108378,1.727079,3.471640,62.179310
240,0.478000,7371.497854,14.159642,1.734021,3.470501,61.956667
241,0.480000,7374.396594,14.210810,1.740961,3.469364,61.981405
242,0.482000,7530.928598,14.262513,1.747898,3.468215,63.317264
243,0.484000,7820.802677,14.315747,1.754834,3.467030,65.791078
244,0.486000,8104.879276,14.370952,1.761766,3.465801,68.215416
245,0.488000,8339.677281,14.427935,1.768697,3.464531,70.219205
246,0.490000,8536.791655,14.486393,1.775624,3.463227,71.901398
247,0.492000,8667.234991,14.545963,1.782550,3.461897,73.014614
248,0.494000,8615.057657,14.605781,1.789472,3.460562,72.569328
249,0.496000,8371.563429,14.664553,1.796392,3.459249,70.491324
250,0.498000,8055.600682,14.721368,1.803309,3.457980,67.794867
251,0.500000,7759.929121,14.776049,1.810224,3.456760,65.271577
252,0.502000,7417.877706,14.828506,1.817136,3.455589,62.352477
253,0.504000,6997.560290,14.878312,1.824046,3.454478,58.765447
254,0.506000,6585.939097,14.925229,1.830954,3.453432,55.252631
255,0.508000,6275.773831,14.969640,1.837860,3.452443,52.605651
256,0.510000,6029.380863,15.012117,1.844764,3.451498,50.502909
257,0.512000,5719.215598,15.052662,1.851666,3.450596,47.855928
258,0.514000,5397.455369,15.091017,1.858566,3.449744,45.109995
259,0.516000,5188.746031,15.127532,1.865465,3.448933,43.328849
260,0.518000,5069.897659,15.162910,1.872362,3.448148,42.314585
261,0.520000,4939.454323,15.197419,1.879258,3.447383,41.201369
262,0.522000,4788.719801,15.230953,1.886152,3.446640,39.914986
263,0.524000,4704.656318,15.263669,1.893044,3.445915,39.197580
264,0.526000,4788.719801,15.296379,1.899935,3.445190,39.914986
265,0.528000,4887.276988,15.329711,1.906825,3.444451,40.756082
266,0.530000,4901.770692,15.363426,1.913713,3.443703,40.879773
267,0.532000,4980.036694,15.397452,1.920600,3.442947,41.547703
268,0.534000,5240.923366,15.432638,1.927485,3.442165,43.774135
269,0.536000,5574.278558,15.469861,1.934368,3.441337,46.619021
270,0.538000,5927.924935,15.509439,1.941250,3.440454,49.637074
271,0.540000,6223.596497,15.551240,1.948130,3.439521,52.160364
272,0.542000,6539.559244,15.595132,1.955008,3.438540,54.856821
273,0.544000,6852.623250,15.641175,1.961884,3.437509,57.528540
274,0.546000,7035.243921,15.688907,1.968758,3.436439,59.087043
275,0.548000,7116.408663,15.737531,1.975630,3.435349,59.779711
276,0.550000,7284.535630,15.786995,1.982500,3.434239,61.214523
277,0.552000,7530.928598,15.837866,1.989367,3.433097,63.317264
278,0.554000,7870.081271,15.890730,1.996232,3.431909,66.211626
279,0.556000,8223.727649,15.945952,2.003095,3.430666,69.229679
280,0.558000,8568.677804,16.003550,2.009955,3.429369,72.173518
281,0.560000,8815.070772,16.063154,2.016812,3.428025,74.276259
282,0.562000,8942.615367,16.124015,2.023667,3.426652,75.364737
283,0.564000,8910.729218,16.185180,2.030519,3.425272,75.092618
284,0.566000,8762.893437,16.245705,2.037368,3.423905,73.830973
285,0.568000,8533.892914,16.304916,2.044214,3.422568,71.876660
286,0.570000,8215.031426,16.362230,2.051058,3.421274,69.155465
287,0.572000,7841.093863,16.417153,2.057899,3.420035,65.964245
288,0.574000,7397.586521,16.469261,2.064738,3.418859,62.179310
289,0.576000,6875.813177,16.518052,2.071575,3.417760,57.726445
290,0.578000,6348.242351,16.563242,2.078409,3.416742,53.224104
291,0.580000,5817.772785,16.604805,2.085242,3.415808,48.697025
292,0.582000,5362.670479,16.642990,2.092073,3.414950,44.813137
293,0.584000,5006.125361,16.678395,2.098902,3.414157,41.770346
294,0.586000,4788.719801,16.711833,2.105729,3.413408,39.914986
295,0.588000,4664.073947,16.744096,2.112555,3.412686,38.851246
296,0.590000,4556.820537,16.775561,2.119380,3.411983,37.935935
297,0.592000,4353.908681,16.805961,2.126203,3.411304,36.204265
298,0.594000,4101.718232,16.834803,2.133025,3.410660,34.052047
299,0.596000,3803.147929,16.861761,2.139846,3.410060,31.504019
300,0.598000,3487.185182,16.886620,2.146666,3.409508,28.807562
301,0.600000,3217.602288,16.909478,2.153484,3.409002,26.506915
302,0.602000,3037.880358,16.930802,2.160302,3.408531,24.973150
303,0.604000,2945.120653,16.951194,2.167118,3.408081,24.181530
304,0.606000,2968.310579,16.971346,2.173934,3.407637,24.379435
305,0.608000,3046.576581,16.991841,2.180749,3.407185,25.047365
306,0.610000,3194.412361,17.013104,2.187563,3.406715,26.309010
307,0.612000,3408.919181,17.035598,2.194376,3.406217,28.139632
308,0.614000,3713.286964,17.059856,2.201188,3.405678,30.737136
309,0.616000,3997.363563,17.086113,2.207998,3.405093,33.161474
310,0.618000,4243.756531,17.114172,2.214808,3.404466,35.264216
311,0.620000,4498.845721,17.143933,2.221616,3.403800,37.441172
312,0.622000,4719.150022,17.175306,2.228423,3.403097,39.321270
313,0.624000,4913.365656,17.208083,2.235229,3.402361,40.978726
314,0.626000,5052.505214,17.241987,2.242033,3.401599,42.166156
315,0.628000,5174.252327,17.276770,2.248835,3.400816,43.205158
316,0.630000,5339.480553,17.312521,2.255636,3.400011,44.615232
317,0.632000,5556.886113,17.349564,2.262435,3.399176,46.470592
318,0.634000,5696.025671,17.387810,2.269232,3.398314,47.658023
319,0.636000,5785.886636,17.426824,2.276028,3.397433,48.424905
320,0.638000,5867.051379,17.466409,2.282822,3.396538,49.117573
321,0.640000,5980.102270,17.506642,2.289614,3.395629,50.082360
322,0.642000,6061.267012,17.547525,2.296405,3.394704,50.775028
323,0.644000,6069.963235,17.588701,2.303193,3.393772,50.849243
324,0.646000,6017.785900,17.629719,2.309980,3.392844,50.403956
325,0.648000,5893.140046,17.670125,2.316765,3.391930,49.340216
326,0.650000,5626.455892,17.709194,2.323547,3.391046,47.064308
327,0.652000,5246.720847,17.746061,2.330329,3.390213,43.823612
328,0.654000,4814.808468,17.780168,2.337108,3.389443,40.137629
329,0.656000,4455.364609,17.811585,2.343887,3.388736,37.070100
330,0.658000,4139.401862,17.840708,2.350663,3.388081,34.373643
331,0.660000,3875.616449,17.867861,2.357439,3.387472,32.122472
332,0.662000,3664.008371,17.893400,2.364213,3.386901,30.316588
333,0.664000,3504.577627,17.917677,2.370987,3.386358,28.955991
334,0.666000,3281.374585,17.940655,2.377759,3.385845,27.051154
335,0.668000,2965.411838,17.961804,2.384530,3.385375,24.354697
336,0.670000,2672.639017,17.980890,2.391300,3.384953,21.856145
337,0.672000,2452.334717,17.998237,2.398070,3.384570,19.976046
338,0.674000,2281.309009,18.014257,2.404839,3.384219,18.516496
339,0.676000,2107.384562,18.029109,2.411607,3.383894,17.032208
340,0.678000,2084.194635,18.043292,2.418374,3.383585,16.834303
341,0.680000,2179.853082,18.057719,2.425141,3.383270,17.650661
342,0.682000,2281.309009,18.072812,2.431907,3.382940,18.516496
343,0.684000,2304.498936,18.088325,2.438673,3.382600,18.714401
344,0.686000,2379.866197,18.104169,2.445438,3.382252,19.357593
345,0.688000,2620.461683,18.121080,2.452202,3.381880,21.410858
346,0.690000,2948.019393,18.139911,2.458965,3.381463,24.206268
347,0.692000,3278.475845,18.160964,2.465728,3.380994,27.026416
348,0.694000,3571.248665,18.184121,2.472489,3.380476,29.524968
349,0.696000,3930.692524,18.209479,2.479249,3.379908,32.592497
350,0.698000,4345.212459,18.237448,2.486009,3.379278,36.130051
351,0.700000,4637.985280,18.267802,2.492767,3.378593,38.628603
352,0.702000,4806.112246,18.299706,2.499523,3.377872,40.063415
353,0.704000,5014.821583,18.332876,2.506278,3.377122,41.844560
354,0.706000,5278.606996,18.367634,2.513031,3.376334,44.095731
355,0.708000,5562.683595,18.404233,2.519783,3.375503,46.520069
356,0.710000,5727.911820,18.442340,2.526533,3.374637,47.930142
357,0.712000,5843.861452,18.481385,2.533282,3.373750,48.919668
358,0.714000,6017.785900,18.521398,2.540028,3.372839,50.403956
359,0.716000,6206.204052,18.562622,2.546773,3.371900,52.011935
360,0.718000,6304.761239,18.604801,2.553516,3.370938,52.853032
361,0.720000,6258.381387,18.647145,2.560257,3.369973,52.457222
362,0.722000,6191.710348,18.689095,2.566996,3.369016,51.888245
363,0.724000,6104.748124,18.730517,2.573733,3.368071,51.146100
364,0.726000,5933.722417,18.771058,2.580468,3.367147,49.686550
365,0.728000,5687.329449,18.810182,2.587202,3.366255,47.583808
366,0.730000,5432.240259,18.847609,2.593933,3.365402,45.406852
367,0.732000,5261.214551,18.883592,2.600663,3.364583,43.947302
368,0.734000,5038.011510,18.918241,2.607392,3.363795,42.042466
369,0.736000,4704.656318,18.951010,2.614118,3.363051,39.197580
370,0.738000,4336.516236,18.981413,2.620844,3.362361,36.055836
371,0.740000,4003.161044,19.009451,2.627568,3.361727,33.210950
372,0.742000,3655.312148,19.035195,2.634291,3.361146,30.242374
373,0.744000,3348.045624,19.058732,2.641013,3.360616,27.620131
374,0.746000,3107.450137,19.080425,2.647733,3.360130,25.566866
375,0.748000,2924.829467,19.100693,2.654453,3.359676,24.008363
376,0.750000,2852.360947,19.120102,2.661172,3.359243,23.389910
377,0.752000,2724.816352,19.138835,2.667890,3.358825,22.301431
378,0.754000,2605.967979,19.156740,2.674607,3.358426,21.287168
379,0.756000,2556.689385,19.174077,2.681324,3.358041,20.866619
380,0.758000,2603.069238,19.191403,2.688040,3.357656,21.262430
381,0.760000,2701.626425,19.209213,2.694754,3.357260,22.103526
382,0.762000,2837.867243,19.227809,2.701469,3.356845,23.266219
383,0.764000,2968.310579,19.247298,2.708182,3.356409,24.379435
384,0.766000,3150.931249,19.267836,2.714894,3.355949,25.937938
385,0.768000,3356.741846,19.289673,2.721606,3.355458,27.694346
386,0.770000,3539.362517,19.312811,2.728316,3.354937,29.252848
387,0.772000,3727.780668,19.337190,2.735025,3.354387,30.860827
388,0.774000,3936.490006,19.362897,2.741734,3.353805,32.641973
389,0.776000,4150.996825,19.390018,2.748441,3.353191,34.472595
390,0.778000,4348.111200,19.418514,2.755146,3.352544,36.154789
391,0.780000,4510.440684,19.448210,2.761851,3.351868,37.540124
392,0.782000,4664.073947,19.478958,2.768554,3.351169,38.851246
393,0.784000,4890.175729,19.510973,2.775255,3.350439,40.780821
394,0.786000,5113.378771,19.544485,2.781955,3.349674,42.685657
395,0.788000,5267.012033,19.579252,2.788654,3.348879,43.996778
396,0.790000,5307.594404,19.614661,2.795351,3.348070,44.343112
397,0.792000,5287.303219,19.650129,2.802046,3.347259,44.169945
398,0.794000,5232.227143,19.685336,2.808740,3.346453,43.699921
399,0.796000,5142.366179,19.720050,2.815432,3.345659,42.933039
400,0.798000,4933.656841,19.753757,2.822123,3.344889,41.151893
401,0.800000,4704.656318,19.785993,2.828812,3.344152,39.197580
402,0.802000,4539.428092,19.816903,2.835499,3.343447,37.787506
403,0.804000,4353.908681,19.846635,2.842185,3.342769,36.204265
404,0.806000,4075.629564,19.874810,2.848870,3.342128,33.829404
405,0.808000,3739.375632,19.900927,2.855554,3.341534,30.959780
406,0.810000,3449.501552,19.924947,2.862237,3.340990,28.485966
407,0.812000,3220.501029,19.947229,2.868918,3.340487,26.531653
408,0.814000,2991.500505,19.967979,2.875599,3.340019,24.577340
409,0.816000,2736.411315,19.987109,2.882278,3.339589,22.400384
410,0.818000,2475.524643,20.004514,2.888957,3.339200,20.173952
411,0.820000,2252.321601,20.020301,2.895635,3.338849,18.269115
412,0.822000,2003.029893,20.034508,2.902312,3.338535,16.141635
413,0.824000,1704.459590,20.046885,2.908989,3.338264,13.593607
414,0.826000,1429.079214,20.057345,2.915665,3.338038,11.243484
415,0.828000,1226.167358,20.066208,2.922341,3.337849,9.511814
416,0.830000,1113.116467,20.074016,2.929017,3.337685,8.547027
417,0.832000,991.369354,20.081040,2.935692,3.337540,7.508025
418,0.834000,898.609648,20.087348,2.942367,3.337411,6.716404
419,0.836000,878.318462,20.093278,2.949042,3.337291,6.543238
420,0.838000,953.685723,20.099392,2.955716,3.337167,7.186429
421,0.840000,1107.318986,20.106270,2.962390,3.337025,8.497550
422,0.842000,1298.635878,20.114298,2.969064,3.336856,10.130268
423,0.844000,1516.041438,20.123690,2.975738,3.336655,11.985628
424,0.846000,1727.649517,20.134513,2.982411,3.336420,13.791512
425,0.848000,1936.358854,20.146737,2.989083,3.336153,15.572658
426,0.850000,2127.675747,20.160295,2.995755,3.335854,17.205375
427,0.852000,2333.486344,20.175176,3.002427,3.335523,18.961783
428,0.854000,2556.689385,20.191486,3.009098,3.335159,20.866619
429,0.856000,2797.284872,20.209341,3.015767,3.334759,22.919885
430,0.858000,3032.082877,20.228780,3.022437,3.334322,24.923674
431,0.860000,3290.070808,20.249858,3.029105,3.333845,27.125368
432,0.862000,3490.083923,20.272460,3.035772,3.333333,28.832300
433,0.864000,3623.426000,20.296170,3.042438,3.332795,29.970254
434,0.866000,3692.995779,20.320552,3.049103,3.332241,30.563970
435,0.868000,3756.768076,20.345374,3.055767,3.331676,31.108209
436,0.870000,3817.641633,20.370608,3.062430,3.331102,31.627709
437,0.872000,3829.236596,20.396078,3.069091,3.330522,31.726662
438,0.874000,3817.641633,20.421544,3.075752,3.329942,31.627709
439,0.876000,3800.249188,20.446909,3.082411,3.329364,31.479281
440,0.878000,3724.881928,20.471961,3.089069,3.328793,30.836089
441,0.880000,3568.349925,20.496236,3.095726,3.328241,29.500230
442,0.882000,3350.944365,20.519264,3.102382,3.327718,27.644869
443,0.884000,3127.741323,20.540821,3.109037,3.327229,25.740033
444,0.886000,2965.411838,20.561093,3.115691,3.326771,24.354697
445,0.888000,2776.993686,20.580196,3.122344,3.326340,22.746718
446,0.890000,2582.778053,20.598023,3.128997,3.325940,21.089263
447,0.892000,2385.663678,20.614547,3.135648,3.325570,19.407069
448,0.894000,2197.245526,20.629787,3.142299,3.325230,17.799090
449,0.896000,1962.447522,20.643618,3.148949,3.324923,15.795301
450,0.898000,1698.662109,20.655791,3.155599,3.324656,13.544131
451,0.900000,1443.572918,20.666237,3.162248,3.324429,11.367174
452,0.902000,1269.648470,20.675257,3.168896,3.324236,9.882886
453,0.904000,1162.395061,20.683341,3.175545,3.324065,8.967575
454,0.906000,1098.622763,20.690857,3.182193,3.323907,8.423336
455,0.908000,1023.255502,20.697910,3.188840,3.323760,7.780144
456,0.910000,1063.837874,20.704847,3.195488,3.323616,8.126478
457,0.912000,1133.407653,20.712149,3.202135,3.323463,8.720194
458,0.914000,1185.584987,20.719856,3.208782,3.323301,9.165480
459,0.916000,1272.547211,20.728025,3.215428,3.323128,9.907624
460,0.918000,1402.990547,20.736916,3.222074,3.322938,11.020840
461,0.920000,1660.978478,20.747097,3.228720,3.322717,13.222535
462,0.922000,1921.865150,20.759001,3.235365,3.322456,15.448967
463,0.924000,2104.485821,20.772378,3.242009,3.322159,17.007470
464,0.926000,2278.410269,20.786938,3.248653,3.321835,18.491758
465,0.928000,2475.524643,20.802729,3.255297,3.321482,20.173952
466,0.930000,2695.828944,20.819904,3.261939,3.321096,22.054050
467,0.932000,2890.044577,20.838454,3.268581,3.320678,23.711505
468,0.934000,3098.753915,20.858340,3.275222,3.320228,25.492651
469,0.936000,3345.146883,20.879733,3.281862,3.319742,27.595393
470,0.938000,3614.729777,20.902837,3.288501,3.319216,29.896040
471,0.940000,3823.439115,20.927523,3.295139,3.318652,31.677186
472,0.942000,3916.198820,20.953206,3.301776,3.318065,32.468806
473,0.944000,3979.971118,20.979404,3.308411,3.317465,33.013045
474,0.946000,4095.920750,21.006193,3.315045,3.316851,34.002571
475,0.948000,4217.667864,21.033765,3.321678,3.316219,35.041573
476,0.950000,4264.047716,21.061889,3.328310,3.315573,35.437383
477,0.952000,4226.364086,21.090037,3.334941,3.314927,35.115787
478,0.954000,4153.895566,21.117815,3.341570,3.314289,34.497333
479,0.956000,4029.249712,21.144933,3.348198,3.313667,33.433594
480,0.958000,3849.527782,21.171039,3.354825,3.313069,31.899829
481,0.960000,3632.122222,21.195824,3.361450,3.312502,30.044469
482,0.962000,3446.602811,21.219270,3.368075,3.311966,28.461228
483,0.964000,3284.273326,21.241561,3.374698,3.311458,27.075892
484,0.966000,3098.753915,21.262697,3.381321,3.310977,25.492651
485,0.968000,2817.576057,21.282284,3.387942,3.310533,23.093052
486,0.970000,2469.727161,21.299787,3.394563,3.310138,20.124475
487,0.972000,2168.258118,21.315139,3.401183,3.309794,17.551709
488,0.974000,1889.979002,21.328570,3.407802,3.309495,15.176848
489,0.976000,1663.877219,21.340331,3.414421,3.309236,13.247273
490,0.978000,1495.750253,21.350787,3.421039,3.309008,11.812461
491,0.980000,1379.800621,21.360302,3.427657,3.308802,10.822935
492,0.982000,1316.028323,21.369221,3.434274,3.308610,10.278696
493,0.984000,1229.066099,21.377642,3.440891,3.308430,9.536552
494,0.986000,1113.116467,21.385391,3.447508,3.308266,8.547027
495,0.988000,1023.255502,21.392458,3.454124,3.308118,7.780144
496,0.990000,1046.445429,21.399305,3.460740,3.307975,7.978050
497,0.992000,1101.521504,21.406410,3.467356,3.307826,8.448074
498,0.994000,1179.787506,21.413956,3.473972,3.307667,9.116004
499,0.996000,1243.559803,21.421972,3.480587,3.307497,9.660243
500,0.998000,1324.724546,21.430466,3.487202,3.307315,10.352911
501,1.000000,1458.066622,21.439669,3.493816,3.307116,11.490865
502,1.002000,1574.016254,21.449696,3.500430,3.306898,12.480391
503,1.004000,1695.763368,21.460509,3.507044,3.306661,13.519392
504,1.006000,1863.890334,21.472279,3.513657,3.306402,14.954204
505,1.008000,2107.384562,21.485409,3.520269,3.306110,17.032208
506,1.010000,2342.182566,21.500119,3.526881,3.305780,19.035997
507,1.012000,2539.296941,21.516255,3.533492,3.305417,20.718191
508,1.014000,2710.322648,21.533606,3.540103,3.305025,22.177741
509,1.016000,2895.842059,21.552133,3.546712,3.304605,23.760982
510,1.018000,3063.969025,21.571827,3.553321,3.304157,25.195794
511,1.020000,3127.741323,21.592284,3.559929,3.303691,25.740033
512,1.022000,3124.842582,21.612939,3.566536,3.303221,25.715294
513,1.024000,3104.551397,21.633515,3.573142,3.302752,25.542128
514,1.026000,3058.171544,21.653867,3.579747,3.302288,25.146317
515,1.028000,2982.804283,21.673815,3.586351,3.301834,24.503126
516,1.030000,2858.158429,21.693099,3.592954,3.301395,23.439386
517,1.032000,2719.018870,21.711511,3.599557,3.300978,22.251955
518,1.034000,2579.879312,21.729001,3.606158,3.300582,21.064525
519,1.036000,2469.727161,21.745667,3.612759,3.300205,20.124475
520,1.038000,2287.106491,21.761365,3.619359,3.299852,18.565973
521,1.040000,2101.587080,21.775846,3.625958,3.299527,16.982732
522,1.042000,1881.282779,21.788987,3.632557,3.299234,15.102633
523,1.044000,1660.978478,21.800673,3.639155,3.298976,13.222535
524,1.046000,1446.471659,21.810924,3.645753,3.298752,11.391913
525,1.048000,1185.584987,21.819607,3.652350,3.298565,9.165480
526,1.050000,924.698315,21.826568,3.658947,3.298419,6.939048
527,1.052000,695.697792,21.831912,3.665544,3.298312,4.984735
528,1.054000,507.279640,21.835880,3.672141,3.298237,3.376756
529,1.056000,330.456451,21.838643,3.678737,3.298191,1.867729
530,1.058000,165.228226,21.840278,3.685334,3.298172,0.457656
531,1.060000,20.291186,21.840890,3.691930,3.298177,-0.779251
532,1.062000,-63.772297,21.840746,3.698526,3.298200,-1.496657

[Raw Data]

Point ID,Time [ms],Force [N],Voltage Ch1 [mV]
1,-3.712000,-146.386410,-1.249276
2,-3.710000,-155.082633,-1.323490
3,-3.708000,-134.791447,-1.150323
4,-3.706000,-120.297743,-1.026633
5,-3.704000,-91.310335,-0.779251
6,-3.702000,-97.107817,-0.828728
7,-3.700000,-126.095225,-1.076109
8,-3.698000,-137.690188,-1.175062
9,-3.696000,-134.791447,-1.150323
10,-3.694000,-120.297743,-1.026633
11,-3.692000,-117.399002,-1.001895
12,-3.690000,-128.993966,-1.100847
13,-3.688000,-117.399002,-1.001895
14,-3.686000,-120.297743,-1.026633
15,-3.684000,-123.196484,-1.051371
16,-3.682000,-123.196484,-1.051371
17,-3.680000,-128.993966,-1.100847
18,-3.678000,-128.993966,-1.100847
19,-3.676000,-137.690188,-1.175062
20,-3.674000,-140.588929,-1.199800
21,-3.672000,-134.791447,-1.150323
22,-3.670000,-126.095225,-1.076109
23,-3.668000,-105.804039,-0.902942
24,-3.666000,-102.905298,-0.878204
25,-3.664000,-114.500262,-0.977156
26,-3.662000,-140.588929,-1.199800
27,-3.660000,-143.487670,-1.224538
28,-3.658000,-146.386410,-1.249276
29,-3.656000,-128.993966,-1.100847
30,-3.654000,-111.601521,-0.952418
31,-3.652000,-111.601521,-0.952418
32,-3.650000,-123.196484,-1.051371
33,-3.648000,-140.588929,-1.199800
34,-3.646000,-137.690188,-1.175062
35,-3.644000,-146.386410,-1.249276
36,-3.642000,-134.791447,-1.150323
37,-3.640000,-114.500262,-0.977156
38,-3.638000,-102.905298,-0.878204
39,-3.636000,-120.297743,-1.026633
40,-3.634000,-146.386410,-1.249276
41,-3.632000,-157.981374,-1.348229
42,-3.630000,-155.082633,-1.323490
43,-3.628000,-120.297743,-1.026633
44,-3.626000,-111.601521,-0.952418
45,-3.624000,-102.905298,-0.878204
46,-3.622000,-108.702780,-0.927680
47,-3.620000,-123.196484,-1.051371
48,-3.618000,-143.487670,-1.224538
49,-3.616000,-143.487670,-1.224538
50,-3.614000,-152.183892,-1.298752
51,-3.612000,-128.993966,-1.100847
52,-3.610000,-111.601521,-0.952418
53,-3.608000,-100.006558,-0.853466
54,-3.606000,-117.399002,-1.001895
55,-3.604000,-128.993966,-1.100847
56,-3.602000,-149.285151,-1.274014
57,-3.600000,-155.082633,-1.323490
58,-3.598000,-140.588929,-1.199800
59,-3.596000,-126.095225,-1.076109
60,-3.594000,-114.500262,-0.977156
61,-3.592000,-114.500262,-0.977156
62,-3.590000,-120.297743,-1.026633
63,-3.588000,-128.993966,-1.100847
64,-3.586000,-120.297743,-1.026633
65,-3.584000,-120.297743,-1.026633
66,-3.582000,-128.993966,-1.100847
67,-3.580000,-120.297743,-1.026633
68,-3.578000,-120.297743,-1.026633
69,-3.576000,-131.892706,-1.125585
70,-3.574000,-134.791447,-1.150323
71,-3.572000,-126.095225,-1.076109
72,-3.570000,-137.690188,-1.175062
73,-3.568000,-128.993966,-1.100847
74,-3.566000,-143.487670,-1.224538
75,-3.564000,-128.993966,-1.100847
76,-3.562000,-128.993966,-1.100847
77,-3.560000,-123.196484,-1.051371
78,-3.558000,-128.993966,-1.100847
79,-3.556000,-128.993966,-1.100847
80,-3.554000,-123.196484,-1.051371
81,-3.552000,-134.791447,-1.150323
82,-3.550000,-131.892706,-1.125585
83,-3.548000,-143.487670,-1.224538
84,-3.546000,-131.892706,-1.125585
85,-3.544000,-126.095225,-1.076109
86,-3.542000,-128.993966,-1.100847
87,-3.540000,-126.095225,-1.076109
88,-3.538000,-134.791447,-1.150323
89,-3.536000,-131.892706,-1.125585
90,-3.534000,-134.791447,-1.150323
91,-3.532000,-140.588929,-1.199800
92,-3.530000,-126.095225,-1.076109
93,-3.528000,-128.993966,-1.100847
94,-3.526000,-134.791447,-1.150323
95,-3.524000,-137.690188,-1.175062
96,-3.522000,-140.588929,-1.199800
97,-3.520000,-134.791447,-1.150323
98,-3.518000,-120.297743,-1.026633
99,-3.516000,-126.095225,-1.076109
100,-3.514000,-111.601521,-0.952418
101,-3.512000,-126.095225,-1.076109
102,-3.510000,-140.588929,-1.199800
103,-3.508000,-134.791447,-1.150323
104,-3.506000,-114.500262,-0.977156
105,-3.504000,-108.702780,-0.927680
106,-3.502000,-123.196484,-1.051371
107,-3.500000,-137.690188,-1.175062
108,-3.498000,-137.690188,-1.175062
109,-3.496000,-126.095225,-1.076109
110,-3.494000,-120.297743,-1.026633
111,-3.492000,-120.297743,-1.026633
112,-3.490000,-126.095225,-1.076109
113,-3.488000,-120.297743,-1.026633
114,-3.486000,-120.297743,-1.026633
115,-3.484000,-128.993966,-1.100847
116,-3.482000,-137.690188,-1.175062
117,-3.480000,-146.386410,-1.249276
118,-3.478000,-140.588929,-1.199800
119,-3.476000,-123.196484,-1.051371
120,-3.474000,-111.601521,-0.952418
121,-3.472000,-108.702780,-0.927680
122,-3.470000,-117.399002,-1.001895
123,-3.468000,-128.993966,-1.100847
124,-3.466000,-152.183892,-1.298752
125,-3.464000,-146.386410,-1.249276
126,-3.462000,-134.791447,-1.150323
127,-3.460000,-126.095225,-1.076109
128,-3.458000,-128.993966,-1.100847
129,-3.456000,-117.399002,-1.001895
130,-3.454000,-131.892706,-1.125585
131,-3.452000,-146.386410,-1.249276
132,-3.450000,-146.386410,-1.249276
133,-3.448000,-140.588929,-1.199800
134,-3.446000,-123.196484,-1.051371
135,-3.444000,-120.297743,-1.026633
136,-3.442000,-123.196484,-1.051371
137,-3.440000,-126.095225,-1.076109
138,-3.438000,-126.095225,-1.076109
139,-3.436000,-134.791447,-1.150323
140,-3.434000,-131.892706,-1.125585
141,-3.432000,-120.297743,-1.026633
142,-3.430000,-131.892706,-1.125585
143,-3.428000,-143.487670,-1.224538
144,-3.426000,-134.791447,-1.150323
145,-3.424000,-131.892706,-1.125585
146,-3.422000,-131.892706,-1.125585
147,-3.420000,-128.993966,-1.100847
148,-3.418000,-123.196484,-1.051371
149,-3.416000,-137.690188,-1.175062
150,-3.414000,-137.690188,-1.175062
151,-3.412000,-134.791447,-1.150323
152,-3.410000,-137.690188,-1.175062
153,-3.408000,-134.791447,-1.150323
154,-3.406000,-131.892706,-1.125585
155,-3.404000,-117.399002,-1.001895
156,-3.402000,-102.905298,-0.878204
157,-3.400000,-117.399002,-1.001895
158,-3.398000,-111.601521,-0.952418
159,-3.396000,-123.196484,-1.051371
160,-3.394000,-140.588929,-1.199800
161,-3.392000,-149.285151,-1.274014
162,-3.390000,-149.285151,-1.274014
163,-3.388000,-131.892706,-1.125585
164,-3.386000,-111.601521,-0.952418
165,-3.384000,-102.905298,-0.878204
166,-3.382000,-120.297743,-1.026633
167,-3.380000,-146.386410,-1.249276
168,-3.378000,-160.880114,-1.372967
169,-3.376000,-152.183892,-1.298752
170,-3.374000,-131.892706,-1.125585
171,-3.372000,-131.892706,-1.125585
172,-3.370000,-108.702780,-0.927680
173,-3.368000,-111.601521,-0.952418
174,-3.366000,-114.500262,-0.977156
175,-3.364000,-137.690188,-1.175062
176,-3.362000,-155.082633,-1.323490
177,-3.360000,-149.285151,-1.274014
178,-3.358000,-120.297743,-1.026633
179,-3.356000,-105.804039,-0.902942
180,-3.354000,-105.804039,-0.902942
181,-3.352000,-111.601521,-0.952418
182,-3.350000,-143.487670,-1.224538
183,-3.348000,-146.386410,-1.249276
