Repository: nglaser3/NPRE432_Materials

## Compiling .tex files into pdf

Please follow the following steps (There is no make file for the reports in this repo):

1. pdflatex *.tex
2. pdflatex *.tex
3. biber *.tex
4. pdflatex *.tex

where * is the lab you are trying to compile

File: Lab6/data/N02-CD-2024-T4-NU-RT_1_Spec_1_Ch_1.csv (part 1 of 5)
[N02-CD-2024-T4-NU-RT]
[Specimen: 1]
[Channel: 1]

[Calculated Data]

Point ID,Time [ms],Force [N],Energy [J],Displacement [mm],Velocity [m/s],Voltage Ch1 [mV]
1,0.000000,0.000000,0.000000,0.000000,3.809423,1.648387
2,0.002000,74.975037,0.000286,0.007619,3.809436,2.312853
3,0.004000,184.553937,0.001274,0.015238,3.809436,3.283996
4,0.006000,346.038632,0.003296,0.022857,3.809414,4.715154
5,0.008000,582.498363,0.006833,0.030475,3.809361,6.810778
6,0.010000,842.027336,0.012259,0.038094,3.809269,9.110853
7,0.012000,1136.160173,0.019794,0.045712,3.809134,11.717605
8,0.014000,1473.547838,0.029735,0.053330,3.808949,14.707702
9,0.016000,1848.423022,0.042388,0.060948,3.808709,18.030033
10,0.018000,2214.647240,0.057862,0.068565,3.808410,21.275695
11,0.020000,2537.616630,0.075960,0.076182,3.808058,24.138010
12,0.022000,2745.239808,0.096076,0.083797,3.807664,25.978070
13,0.024000,2782.727327,0.117124,0.091412,3.807251,26.310303
14,0.026000,2650.079185,0.137807,0.099026,3.806846,25.134710
15,0.028000,2387.666556,0.156984,0.106640,3.806471,22.809078
16,0.030000,2035.860614,0.173821,0.114252,3.806144,19.691198
17,0.032000,1669.636396,0.187924,0.121864,3.805874,16.445537
18,0.034000,1340.899696,0.199382,0.129476,3.805658,13.532108
19,0.036000,1072.719757,0.208567,0.137087,3.805489,11.155364
20,0.038000,876.631200,0.215985,0.144698,3.805356,9.417530
21,0.040000,784.354231,0.222305,0.152309,3.805245,8.599725
22,0.042000,787.237886,0.228286,0.159919,3.805142,8.625282
23,0.044000,891.049476,0.234672,0.167529,3.805030,9.545312
24,0.046000,1087.138034,0.242199,0.175139,3.804895,11.283146
25,0.048000,1349.550662,0.251470,0.182749,3.804724,13.608778
26,0.050000,1609.079636,0.262726,0.190358,3.804512,15.908853
27,0.052000,1747.495088,0.275496,0.197967,3.804269,17.135559
28,0.054000,1744.611433,0.288780,0.205575,3.804015,17.110003
29,0.056000,1531.220944,0.301241,0.213183,3.803779,15.218830
30,0.058000,1193.833278,0.311607,0.220790,3.803585,12.228733
31,0.060000,853.561957,0.319394,0.228397,3.803444,9.213079
32,0.062000,663.240710,0.325163,0.236004,3.803345,7.526357
33,0.064000,692.077263,0.330318,0.243611,3.803259,7.781921
34,0.066000,968.908168,0.336635,0.251217,3.803148,10.235334
35,0.068000,1456.245907,0.345858,0.258823,3.802978,14.554364
36,0.070000,2032.976959,0.359127,0.266429,3.802725,19.665642
37,0.072000,2635.660908,0.376879,0.274034,3.802379,25.006928
38,0.074000,3229.693892,0.399180,0.281638,3.801940,30.271544
39,0.076000,3817.959565,0.425973,0.289242,3.801408,35.485047
40,0.078000,4371.621375,0.457102,0.296844,3.800786,40.391874
41,0.080000,4815.704285,0.492018,0.304445,3.800087,44.327558
42,0.082000,5115.604432,0.529754,0.312044,3.799329,46.985423
43,0.084000,5225.183332,0.569038,0.319642,3.798540,47.956566
44,0.086000,5135.790019,0.608390,0.327238,3.797749,47.164318
45,0.088000,4957.003393,0.646716,0.334833,3.796978,45.579821
46,0.090000,4798.402354,0.683754,0.342426,3.796234,44.174220
47,0.092000,4772.449456,0.720083,0.350018,3.795505,43.944213
48,0.094000,4922.399530,0.756877,0.357608,3.794766,45.273145
49,0.096000,5176.161193,0.795194,0.365197,3.793995,47.522107
50,0.098000,5441.457477,0.835473,0.372784,3.793184,49.873295
51,0.100000,5600.058516,0.877351,0.380370,3.792339,51.278896
52,0.102000,5634.662379,0.919952,0.387953,3.791480,51.585573
53,0.104000,5588.523895,0.962500,0.395535,3.790621,51.176671
54,0.106000,5542.385411,1.004688,0.403116,3.789770,50.767769
55,0.108000,5470.294030,1.046419,0.410695,3.788927,50.128859
56,0.110000,5363.598785,1.087463,0.418272,3.788099,49.183272
57,0.112000,5204.997746,1.127494,0.425847,3.787292,47.777671
58,0.114000,4994.490912,1.166118,0.433421,3.786513,45.912055
59,0.116000,4798.402354,1.203196,0.440993,3.785766,44.174220
60,0.118000,4703.241730,1.239163,0.448564,3.785042,43.330859
61,0.120000,4723.427317,1.274840,0.456133,3.784324,43.509754
62,0.122000,4847.424493,1.311056,0.463701,3.783595,44.608679
63,0.124000,4965.654359,1.348181,0.471268,3.782846,45.656491
64,0.126000,5029.094775,1.385986,0.478833,3.782084,46.218731
65,0.128000,4977.188980,1.423827,0.486396,3.781320,45.758716
66,0.130000,4853.191804,1.460995,0.493958,3.780571,44.659791
67,0.132000,4732.078283,1.497229,0.501518,3.779840,43.586423
68,0.134000,4703.241730,1.532890,0.509077,3.779121,43.330859
69,0.136000,4827.238906,1.568903,0.516635,3.778395,44.429784
70,0.138000,5063.698638,1.606271,0.524191,3.777641,46.525408
71,0.140000,5357.831474,1.645636,0.531745,3.776845,49.132160
72,0.142000,5663.498932,1.687257,0.539298,3.776002,51.841137
73,0.144000,5969.166390,1.731176,0.546849,3.775111,54.550114
74,0.146000,6295.019434,1.777469,0.554398,3.774171,57.437986
75,0.148000,6649.709031,1.826318,0.561946,3.773177,60.581422
76,0.150000,6972.678420,1.877710,0.569491,3.772131,63.443738
77,0.152000,7240.858360,1.931318,0.577034,3.771038,65.820482
78,0.154000,7393.692088,1.986497,0.584575,3.769913,67.174971
79,0.156000,7410.994020,2.042301,0.592114,3.768774,67.328309
80,0.158000,7286.996844,2.097686,0.599650,3.767643,66.229385
81,0.160000,7119.744839,2.151958,0.607185,3.766535,64.747114
82,0.162000,7027.467870,2.205236,0.614717,3.765448,63.929309
83,0.164000,7062.071733,2.258282,0.622246,3.764365,64.235986
84,0.166000,7237.974704,2.312104,0.629774,3.763265,65.794926
85,0.168000,7520.572920,2.367636,0.637299,3.762130,68.299452
86,0.170000,7794.520170,2.425244,0.644822,3.760951,70.727309
87,0.172000,7947.353898,2.484439,0.652343,3.759738,72.081798
88,0.174000,7930.051967,2.544124,0.659861,3.758515,71.928460
89,0.176000,7771.450927,2.603129,0.667377,3.757306,70.522858
90,0.178000,7540.758507,2.660653,0.674891,3.756128,68.478347
91,0.180000,7235.091049,2.716145,0.682402,3.754991,65.769370
92,0.182000,6900.587039,2.769217,0.689911,3.753904,62.804828
93,0.184000,6560.315718,2.819741,0.697417,3.752870,59.789174
94,0.186000,6214.277087,2.867676,0.704922,3.751890,56.722408
95,0.188000,5874.005766,2.913025,0.712425,3.750964,53.706753
96,0.190000,5631.778724,2.956177,0.719926,3.750083,51.560017
97,0.192000,5539.501756,2.998066,0.727425,3.749228,50.742212
98,0.194000,5576.989274,3.039739,0.734923,3.748378,51.074445
99,0.196000,5781.728798,3.082311,0.742419,3.747509,52.888949
100,0.198000,6041.257771,3.126612,0.749913,3.746603,55.189024
101,0.200000,6243.113639,3.172631,0.757405,3.745661,56.977971
102,0.202000,6286.368468,3.219556,0.764896,3.744700,57.361317
103,0.204000,6145.069361,3.266102,0.772384,3.743747,56.109054
104,0.206000,5923.027905,3.311277,0.779871,3.742822,54.141212
105,0.208000,5686.568174,3.354725,0.787355,3.741933,52.045588
106,0.210000,5502.014237,3.396587,0.794838,3.741077,50.409979
107,0.212000,5380.900716,3.437296,0.802320,3.740245,49.336611
108,0.214000,5357.831474,3.477457,0.809799,3.739424,49.132160
109,0.216000,5421.271890,3.517760,0.817277,3.738600,49.694400
110,0.218000,5568.338308,3.558841,0.824754,3.737760,50.997776
111,0.220000,5793.263419,3.601303,0.832228,3.736890,52.991175
112,0.222000,6122.000118,3.645824,0.839701,3.735978,55.904603
113,0.224000,6511.293579,3.693015,0.847172,3.735009,59.354716
114,0.226000,6880.401452,3.743026,0.854641,3.733980,62.625934
115,0.228000,7116.861183,3.795284,0.862108,3.732904,64.721558
116,0.230000,7177.417944,3.848635,0.869573,3.731805,65.258242
117,0.232000,7059.188078,3.901756,0.877035,3.730711,64.210430
118,0.234000,6837.146623,3.953592,0.884496,3.729643,62.242588
119,0.236000,6594.919581,4.003682,0.891954,3.728611,60.095851
120,0.238000,6424.783921,4.052221,0.899410,3.727612,58.588024
121,0.240000,6341.157918,4.099801,0.906864,3.726633,57.846889
122,0.242000,6309.437710,4.146939,0.914317,3.725662,57.565768
123,0.244000,6312.321366,4.193957,0.921767,3.724694,57.591325
124,0.246000,6335.390608,4.241060,0.929216,3.723724,57.795776
125,0.248000,6372.878126,4.288376,0.936662,3.722749,58.128009
126,0.250000,6421.900266,4.336001,0.944107,3.721767,58.562468
127,0.252000,6447.853163,4.383893,0.951549,3.720780,58.792475
128,0.254000,6436.318542,4.431826,0.958990,3.719791,58.690250
129,0.256000,6352.692539,4.479392,0.966428,3.718810,57.949114
130,0.258000,6133.534739,4.525820,0.973865,3.717852,56.006829
131,0.260000,5819.216316,4.570253,0.981300,3.716936,53.221182
132,0.262000,5519.316169,4.612393,0.988733,3.716069,50.563318
133,0.264000,5233.834298,4.652348,0.996164,3.715247,48.033235
134,0.266000,5055.047672,4.690570,1.003594,3.714461,46.448739
135,0.268000,5034.862085,4.728045,1.011022,3.713691,46.269844
136,0.270000,5101.186156,4.765683,1.018448,3.712917,46.857641
137,0.272000,5213.648711,4.803977,1.025874,3.712130,47.854340
138,0.274000,5346.296853,4.843173,1.033297,3.711323,49.029934
139,0.276000,5470.294030,4.883312,1.040719,3.710496,50.128859
140,0.278000,5579.872929,4.924309,1.048139,3.709651,51.100002
141,0.280000,5669.266243,4.966034,1.055557,3.708790,51.892250
142,0.282000,5747.124935,5.008370,1.062974,3.707916,52.582272
143,0.284000,5830.750937,5.051295,1.070389,3.707030,53.323408
144,0.286000,5917.260595,5.094840,1.077802,3.706130,54.090099
145,0.288000,5980.701011,5.138930,1.085214,3.705219,54.652340
146,0.290000,6081.628945,5.183618,1.092623,3.704294,55.546814
147,0.292000,6248.880950,5.229288,1.100031,3.703349,57.029084
148,0.294000,6508.409923,5.276526,1.107436,3.702370,59.329159
149,0.296000,6814.077381,5.325844,1.114840,3.701347,62.038137
150,0.298000,7116.861183,5.377399,1.122242,3.700276,64.721558
151,0.300000,7396.575744,5.431095,1.129641,3.699160,67.200527
152,0.302000,7592.664301,5.486534,1.137038,3.698007,68.938362
153,0.304000,7705.126856,5.543096,1.144433,3.696829,69.935061
154,0.306000,7739.730720,5.600184,1.151826,3.695640,70.241738
155,0.308000,7751.265341,5.657424,1.159216,3.694447,70.343963
156,0.310000,7728.196099,5.714603,1.166603,3.693256,70.139512
157,0.312000,7699.359546,5.771571,1.173989,3.692068,69.883948
158,0.314000,7687.824925,5.828373,1.181372,3.690883,69.781723
159,0.316000,7693.592235,5.885135,1.188752,3.689699,69.832836
160,0.318000,7745.498030,5.942091,1.196131,3.688511,70.292851
161,0.320000,7794.520170,5.999401,1.203506,3.687314,70.727309
162,0.322000,7852.193275,6.057086,1.210880,3.686109,71.238437
163,0.324000,7860.844241,6.114997,1.218251,3.684899,71.315106
164,0.326000,7837.774998,6.172835,1.225619,3.683690,71.110655
165,0.328000,7777.218238,6.230346,1.232986,3.682488,70.573971
166,0.330000,7656.104717,6.287170,1.240349,3.681299,69.500602
167,0.332000,7485.969057,6.342904,1.247711,3.680134,67.992775
168,0.334000,7281.229533,6.397241,1.255070,3.678998,66.178272
169,0.336000,7093.791941,6.450119,1.262427,3.677893,64.517106
170,0.338000,6929.423591,6.501687,1.269782,3.676815,63.060392
171,0.340000,6851.564899,6.552350,1.277134,3.675756,62.370370
172,0.342000,6854.448555,6.602723,1.284485,3.674703,62.395926
173,0.344000,6929.423591,6.653367,1.291833,3.673644,63.060392
174,0.346000,7062.071733,6.704759,1.299179,3.672568,64.235986
175,0.348000,7200.487186,6.757132,1.306523,3.671472,65.462693
176,0.350000,7298.531465,6.810356,1.313865,3.670357,66.331610
177,0.352000,7361.971880,6.864157,1.321205,3.669229,66.893851
178,0.354000,7439.830572,6.918460,1.328542,3.668090,67.583873
179,0.356000,7514.805609,6.973306,1.335877,3.666940,68.248339
180,0.358000,7543.642162,7.028516,1.343210,3.665781,68.503903
181,0.360000,7569.595059,7.083909,1.350540,3.664618,68.733911
182,0.362000,7627.268164,7.139591,1.357868,3.663448,69.245039
183,0.364000,7705.126856,7.195751,1.365194,3.662268,69.935061
184,0.366000,7832.007688,7.252643,1.372517,3.661071,71.059542
185,0.368000,8007.910659,7.310624,1.379838,3.659851,72.618482
186,0.370000,8209.766527,7.369968,1.387157,3.658602,74.407429
187,0.372000,8443.342603,7.430885,1.394472,3.657318,76.477497
188,0.374000,8639.431161,7.493350,1.401786,3.656001,78.215331
189,0.376000,8774.962958,7.557006,1.409096,3.654658,79.416482
190,0.378000,8847.054340,7.621396,1.416404,3.653298,80.055392
191,0.380000,8835.519719,7.685984,1.423710,3.651934,79.953166
192,0.382000,8763.428337,7.750242,1.431012,3.650576,79.314256
193,0.384000,8622.129229,7.813698,1.438312,3.649235,78.061993
194,0.386000,8483.713777,7.876110,1.445609,3.647916,76.835286
195,0.388000,8345.298324,7.937490,1.452904,3.646619,75.608580
196,0.390000,8232.835769,7.997933,1.460196,3.645341,74.611880
197,0.392000,8154.977077,8.057662,1.467485,3.644078,73.921858
198,0.394000,8080.002040,8.116814,1.474772,3.642827,73.257392
199,0.396000,7976.190451,8.175294,1.482056,3.641590,72.337362
200,0.398000,7878.146172,8.233019,1.489338,3.640369,71.468445
201,0.400000,7785.869204,8.290032,1.496618,3.639163,70.650640
202,0.402000,7664.755683,8.346251,1.503895,3.637973,69.577272
203,0.404000,7491.736367,8.401381,1.511170,3.636807,68.043888
204,0.406000,7269.694912,8.455057,1.518442,3.635671,66.076046
205,0.408000,7047.653457,8.507103,1.525712,3.634570,64.108204
206,0.410000,6848.681244,8.557602,1.532981,3.633502,62.344813
207,0.412000,6704.498481,8.606841,1.540246,3.632461,61.066994
208,0.414000,6589.152271,8.655123,1.547510,3.631441,60.044738
209,0.416000,6534.362821,8.702774,1.554772,3.630433,59.559167
210,0.418000,6531.479165,8.750202,1.562032,3.629430,59.533610
211,0.420000,6583.384960,8.797795,1.569290,3.628423,59.993625
212,0.422000,6635.290755,8.845751,1.576546,3.627409,60.453640
213,0.424000,6730.451378,8.894227,1.583800,3.626382,61.297001
214,0.426000,6802.542760,8.943296,1.591051,3.625343,61.935911
215,0.428000,6860.215865,8.992821,1.598301,3.624293,62.447039
216,0.430000,6917.888970,9.042749,1.605548,3.623234,62.958167
217,0.432000,6955.376489,9.093008,1.612794,3.622168,63.290400
218,0.434000,7050.537112,9.143732,1.620037,3.621092,64.133761
219,0.436000,7157.232357,9.195172,1.627278,3.620000,65.079347
220,0.438000,7275.462223,9.247410,1.634517,3.618890,66.127159
221,0.440000,7399.459399,9.300509,1.641754,3.617761,67.226084
222,0.442000,7543.642162,9.354561,1.648988,3.616611,68.503903
223,0.444000,7699.359546,9.409680,1.656220,3.615438,69.883948
224,0.446000,7855.076930,9.465906,1.663450,3.614240,71.263993
225,0.448000,8007.910659,9.523229,1.670677,3.613018,72.618482
226,0.450000,8126.140524,9.581512,1.677902,3.611775,73.666294
227,0.452000,8189.580940,9.640430,1.685124,3.610518,74.228535
228,0.454000,8201.115561,9.699599,1.692344,3.609255,74.330760
229,0.456000,8149.209767,9.758601,1.699561,3.607995,73.870745
230,0.458000,8080.002040,9.817146,1.706776,3.606744,73.257392
231,0.460000,8007.910659,9.875161,1.713988,3.605505,72.618482
232,0.462000,7956.004864,9.932709,1.721198,3.604275,72.158467
233,0.464000,7906.982725,9.989874,1.728405,3.603053,71.724008
234,0.466000,7840.658654,10.046604,1.735610,3.601841,71.136211
235,0.468000,7771.450927,10.102827,1.742813,3.600639,70.522858
236,0.470000,7719.545133,10.158595,1.750013,3.599446,70.062843
237,0.472000,7705.126856,10.214106,1.757210,3.598258,69.935061
238,0.474000,7673.406649,10.269433,1.764406,3.597074,69.653941
239,0.476000,7604.198922,10.324379,1.771599,3.595898,69.040587
240,0.478000,7503.270988,10.378695,1.778789,3.594736,68.146114
241,0.480000,7385.041123,10.432206,1.785978,3.593590,67.098302
242,0.482000,7286.996844,10.484923,1.793164,3.592462,66.229385
243,0.484000,7209.138152,10.536992,1.800348,3.591347,65.539362
244,0.486000,7165.883323,10.588610,1.807529,3.590241,65.156016
245,0.488000,7168.766978,10.640067,1.814709,3.589139,65.181573
246,0.490000,7197.603531,10.691622,1.821886,3.588034,65.437136
247,0.492000,7275.462223,10.743543,1.829061,3.586921,66.127159
248,0.494000,7367.739191,10.796059,1.836233,3.585795,66.944963
249,0.496000,7494.620022,10.849344,1.843404,3.584652,68.069445
250,0.498000,7621.500854,10.903521,1.850572,3.583488,69.193926
251,0.500000,7751.265341,10.958600,1.857738,3.582305,70.343963
252,0.502000,7901.215414,11.014662,1.864901,3.581099,71.672896
253,0.504000,8010.794314,11.071635,1.872062,3.579874,72.644038
254,0.506000,8134.791490,11.129424,1.879221,3.578630,73.742963
255,0.508000,8258.788666,11.188080,1.886377,3.577366,74.841888
256,0.510000,8423.157016,11.247747,1.893530,3.576081,76.298602
257,0.512000,8599.059987,11.308608,1.900681,3.574768,77.857542
258,0.514000,8769.195648,11.370684,1.907829,3.573428,79.365369
259,0.516000,8942.214963,11.433962,1.914975,3.572062,80.898752
260,0.518000,9103.699658,11.498411,1.922117,3.570669,82.329910
261,0.520000,9242.115110,11.563905,1.929257,3.569253,83.556617
262,0.522000,9366.112287,11.630309,1.936394,3.567816,84.655542
263,0.524000,9472.807531,11.697509,1.943529,3.566362,85.601128
264,0.526000,9539.131602,11.765298,1.950660,3.564894,86.188925
265,0.528000,9536.247947,11.833286,1.957788,3.563420,86.163369
266,0.530000,9507.411394,11.901132,1.964914,3.561950,85.907805
267,0.532000,9435.320013,11.968592,1.972036,3.560487,85.268895
268,0.534000,9360.344976,12.035500,1.979155,3.559035,84.604429
269,0.536000,9296.904560,12.101888,1.986272,3.557595,84.042188
270,0.538000,9233.464145,12.167798,1.993386,3.556164,83.479948
271,0.540000,9146.954487,12.233149,2.000497,3.554746,82.713256
272,0.542000,9022.957311,12.297726,2.007605,3.553343,81.614331
273,0.544000,8942.214963,12.361550,2.014710,3.551957,80.898752
274,0.546000,8844.170684,12.424714,2.021813,3.550584,80.029835
275,0.548000,8757.661027,12.487199,2.028913,3.549227,79.263143
276,0.550000,8636.547506,12.548924,2.036010,3.547885,78.189775
277,0.552000,8512.550329,12.609755,2.043104,3.546562,77.090850
278,0.554000,8428.924327,12.669828,2.050196,3.545256,76.349715
279,0.556000,8342.414669,12.729276,2.057285,3.543963,75.583023
280,0.558000,8267.439632,12.788130,2.064372,3.542683,74.918557
281,0.560000,8201.115561,12.846463,2.071456,3.541414,74.330760
282,0.562000,8172.279009,12.904438,2.078537,3.540152,74.075196
283,0.564000,8143.442456,12.962187,2.085616,3.538895,73.819632
284,0.566000,8166.511698,13.019896,2.092693,3.537638,74.024084
285,0.568000,8212.650182,13.077830,2.099767,3.536376,74.432986
286,0.570000,8284.741564,13.136160,2.106838,3.535104,75.071895
287,0.572000,8394.320464,13.195111,2.113907,3.533819,76.043038
288,0.574000,8483.713777,13.254744,2.120974,3.532517,76.835286
289,0.576000,8547.154193,13.314895,2.128037,3.531204,77.397527
290,0.578000,8573.107090,13.375339,2.135099,3.529884,77.627534
291,0.580000,8642.314816,13.436096,2.142157,3.528556,78.240888
292,0.582000,8740.359095,13.497420,2.149213,3.527216,79.109805
293,0.584000,8855.705305,13.559473,2.156266,3.525858,80.132061
294,0.586000,8942.214963,13.622214,2.163316,3.524485,80.898752
295,0.588000,9002.771724,13.685448,2.170364,3.523100,81.435437
296,0.590000,9046.026553,13.749023,2.177409,3.521707,81.818782
297,0.592000,9103.699658,13.812928,2.184451,3.520307,82.329910
298,0.594000,9109.466968,13.877031,2.191490,3.518901,82.381023
299,0.596000,9129.652555,13.941200,2.198526,3.517493,82.559918
300,0.598000,9141.187176,14.005455,2.205560,3.516083,82.662143
301,0.600000,9135.419866,14.069704,2.212591,3.514672,82.611031
302,0.602000,9074.863105,14.133694,2.219618,3.513267,82.074346
303,0.604000,8982.586137,14.197123,2.226644,3.511873,81.256542
304,0.606000,8847.054340,14.259726,2.233666,3.510497,80.055392
305,0.608000,8711.522542,14.321353,2.240686,3.509143,78.854241
306,0.610000,8596.176332,14.382077,2.247703,3.507808,77.831986
307,0.612000,8498.132053,14.442029,2.254717,3.506490,76.963068
308,0.614000,8391.436808,14.501242,2.261729,3.505188,76.017482
309,0.616000,8284.741564,14.559684,2.268738,3.503902,75.071895
310,0.618000,8183.813630,14.617378,2.275744,3.502633,74.177422
311,0.620000,8077.118385,14.674324,2.282748,3.501380,73.231835
312,0.622000,7987.725072,14.730563,2.289750,3.500142,72.439587
313,0.624000,7915.633690,14.786217,2.296749,3.498917,71.800678
314,0.626000,7855.076930,14.841388,2.303745,3.497703,71.263993
315,0.628000,7803.171135,14.896147,2.310740,3.496497,70.803978
316,0.630000,7762.799962,14.950564,2.317731,3.495298,70.446189
317,0.632000,7713.777822,15.004650,2.324721,3.494107,70.011730
318,0.634000,7702.243201,15.058506,2.331708,3.492920,69.909505
319,0.636000,7719.545133,15.112364,2.338692,3.491733,70.062843
320,0.638000,7780.101893,15.166475,2.345675,3.490539,70.599527
321,0.640000,7860.844241,15.221061,2.352655,3.489335,71.315106
322,0.642000,7947.353898,15.276212,2.359632,3.488117,72.081798
323,0.644000,8071.351075,15.332077,2.366607,3.486883,73.180723
324,0.646000,8218.417493,15.388867,2.373580,3.485628,74.484099
325,0.648000,8368.367566,15.446672,2.380550,3.484350,75.813031
326,0.650000,8498.132053,15.505429,2.387517,3.483049,76.963068
327,0.652000,8622.129229,15.565049,2.394482,3.481729,78.061993
328,0.654000,8734.591784,15.625468,2.401444,3.480390,79.058692
329,0.656000,8838.403374,15.686617,2.408403,3.479035,79.978722
330,0.658000,8982.586137,15.748605,2.415360,3.477660,81.256542
331,0.660000,9089.281382,15.811440,2.422314,3.476265,82.202128
332,0.662000,9172.907384,15.874911,2.429265,3.474855,82.943264
333,0.664000,9236.347800,15.938868,2.436213,3.473434,83.505504
334,0.666000,9296.904560,16.003228,2.443159,3.472004,84.042188
335,0.668000,9363.228631,16.068003,2.450101,3.470563,84.629985
336,0.670000,9415.134426,16.133161,2.457041,3.469113,85.090000
337,0.672000,9492.993118,16.198741,2.463978,3.467653,85.780023
338,0.674000,9530.480636,16.264694,2.470912,3.466184,86.112256
339,0.676000,9516.062360,16.330699,2.477842,3.464713,85.984474
340,0.678000,9461.272910,16.396436,2.484770,3.463247,85.498903
341,0.680000,9400.716150,16.461746,2.491695,3.461791,84.962218
342,0.682000,9354.577665,16.526659,2.498618,3.460342,84.553316
343,0.684000,9337.275734,16.591326,2.505537,3.458899,84.399978
344,0.686000,9296.904560,16.655767,2.512453,3.457461,84.042188
345,0.688000,9219.045868,16.719771,2.519367,3.456031,83.352166
346,0.690000,9121.001589,16.783142,2.526277,3.454615,82.483249
347,0.692000,9040.259242,16.845870,2.533185,3.453214,81.767670
348,0.694000,8988.353447,16.908114,2.540090,3.451822,81.307655
349,0.696000,8962.400550,16.970064,2.546992,3.450437,81.077647
350,0.698000,8971.051516,17.031930,2.553892,3.449053,81.154316
351,0.700000,8985.469792,17.093851,2.560789,3.447668,81.282098
352,0.702000,8991.237103,17.155816,2.567683,3.446280,81.333211
353,0.704000,8973.935171,17.217717,2.574574,3.444894,81.179873
354,0.706000,8973.935171,17.279533,2.581462,3.443509,81.179873
355,0.708000,9040.259242,17.341552,2.588348,3.442119,81.767670
356,0.710000,9118.117934,17.404043,2.595231,3.440718,82.457692
357,0.712000,9213.278558,17.467103,2.602111,3.439303,83.301053
358,0.714000,9299.788216,17.530762,2.608988,3.437873,84.067745
359,0.716000,9380.530563,17.594969,2.615862,3.436431,84.783324
360,0.718000,9467.040221,17.659723,2.622734,3.434976,85.550015
361,0.720000,9565.084499,17.725084,2.629602,3.433506,86.418933
362,0.722000,9677.547055,17.791139,2.636468,3.432020,87.415632
363,0.724000,9790.009610,17.857938,2.643330,3.430516,88.412331
364,0.726000,9902.472165,17.925478,2.650190,3.428994,89.409030
365,0.728000,9980.330857,17.993641,2.657046,3.427458,90.099053
366,0.730000,10055.305894,18.062296,2.663899,3.425909,90.763519
367,0.732000,10110.095344,18.131365,2.670750,3.424351,91.249090
368,0.734000,10153.350173,18.200739,2.677597,3.422785,91.632436
369,0.736000,10199.488657,18.270386,2.684441,3.421211,92.041338
370,0.738000,10239.859830,18.340297,2.691282,3.419631,92.399128
371,0.740000,10265.812728,18.410403,2.698119,3.418046,92.629135
372,0.742000,10260.045417,18.480545,2.704954,3.416460,92.578023
373,0.744000,10231.208865,18.550536,2.711785,3.414876,92.322459
374,0.746000,10213.906933,18.620337,2.718613,3.413295,92.169120
375,0.748000,10187.954036,18.689959,2.725438,3.411718,91.939113
376,0.750000,10127.397275,18.759253,2.732260,3.410148,91.402429
377,0.752000,10043.771273,18.828024,2.739079,3.408589,90.661293
378,0.754000,9925.541407,18.896076,2.745895,3.407046,89.613481
379,0.756000,9804.427886,18.963282,2.752707,3.405521,88.540113
380,0.758000,9686.198020,19.029643,2.759517,3.404016,87.492301
381,0.760000,9579.502776,19.095210,2.766323,3.402527,86.546715
382,0.762000,9469.923876,19.160012,2.773127,3.401056,85.575572
383,0.764000,9351.694010,19.224012,2.779928,3.399603,84.527760
384,0.766000,9239.231455,19.287200,2.786725,3.398168,83.531061
385,0.768000,9149.838142,19.349677,2.793520,3.396748,82.738812
386,0.770000,9066.212139,19.411539,2.800312,3.395342,81.997677
387,0.772000,9043.142897,19.473014,2.807102,3.393945,81.793226
388,0.774000,9017.190000,19.534297,2.813888,3.392551,81.563219
389,0.776000,8988.353447,19.595369,2.820672,3.391161,81.307655
390,0.778000,8956.633240,19.656211,2.827453,3.389776,81.026534
391,0.780000,8933.563997,19.716843,2.834231,3.388396,80.822083
392,0.782000,8927.796687,19.777352,2.841006,3.387018,80.770970
393,0.784000,8936.447653,19.837846,2.847779,3.385639,80.847640
394,0.786000,8950.865929,19.898394,2.854549,3.384259,80.975422
395,0.788000,8971.051516,19.959034,2.861316,3.382876,81.154316
396,0.790000,9011.422689,20.019854,2.868080,3.381489,81.512106
397,0.792000,9063.328484,20.080961,2.874842,3.380094,81.972121
398,0.794000,9144.070831,20.142490,2.881601,3.378688,82.687700
399,0.796000,9242.115110,20.204598,2.888357,3.377269,83.556617
400,0.798000,9322.857458,20.267284,2.895110,3.375836,84.272196
401,0.800000,9415.134426,20.330527,2.901860,3.374389,85.090000
402,0.802000,9490.109463,20.394307,2.908607,3.372929,85.754466
403,0.804000,9524.713326,20.458428,2.915352,3.371461,86.061143
404,0.806000,9550.666223,20.522726,2.922093,3.369987,86.291151
405,0.808000,9588.153742,20.587209,2.928832,3.368509,86.623384
406,0.810000,9628.524915,20.651927,2.935567,3.367025,86.981173
407,0.812000,9666.012434,20.716878,2.942300,3.365535,87.313406
408,0.814000,9666.012434,20.781926,2.949029,3.364041,87.313406
409,0.816000,9637.175881,20.846848,2.955756,3.362550,87.057842
410,0.818000,9611.222984,20.911557,2.962480,3.361063,86.827835
411,0.820000,9596.804707,20.976103,2.969200,3.359580,86.700053
412,0.822000,9582.386431,21.040522,2.975918,3.358098,86.572271
413,0.824000,9542.015257,21.104730,2.982633,3.356621,86.214482
414,0.826000,9504.527739,21.168648,2.989344,3.355150,85.882248
415,0.828000,9443.970979,21.232209,2.996053,3.353687,85.345564
416,0.830000,9374.763252,21.295308,3.002759,3.352234,84.732211
417,0.832000,9302.671871,21.357906,3.009462,3.350792,84.093301
418,0.834000,9242.115110,21.420032,3.016162,3.349360,83.556617
419,0.836000,9210.394902,21.481823,3.022860,3.347936,83.275497
420,0.838000,9175.791039,21.543366,3.029554,3.346517,82.968820
421,0.840000,9146.954487,21.604670,3.036246,3.345102,82.713256
422,0.842000,9112.350624,21.665737,3.042934,3.343693,82.406579
423,0.844000,9092.165037,21.726594,3.049620,3.342288,82.227685
424,0.846000,9083.514071,21.787330,3.056304,3.340885,82.151016
425,0.848000,9109.466968,21.848098,3.062984,3.339481,82.381023
426,0.850000,9167.140074,21.909119,3.069662,3.338070,82.892151
427,0.852000,9195.976626,21.970403,3.076336,3.336653,83.147715
428,0.854000,9239.231455,22.031902,3.083008,3.335230,83.531061
429,0.856000,9285.369939,22.093673,3.089677,3.333799,83.939963
430,0.858000,9348.810355,22.155782,3.096343,3.332361,84.502203
431,0.860000,9441.087323,22.218383,3.103007,3.330910,85.320008
432,0.862000,9553.549878,22.281638,3.109667,3.329443,86.316707
433,0.864000,9683.314365,22.345672,3.116324,3.327957,87.466745
434,0.866000,9784.242299,22.410444,3.122979,3.326453,88.361218
435,0.868000,9870.751957,22.475811,3.129630,3.324935,89.127910
436,0.870000,9942.843339,22.541674,3.136278,3.323404,89.766820
437,0.872000,10043.771273,22.608083,3.142924,3.321859,90.661293
438,0.874000,10159.117483,22.675178,3.149566,3.320298,91.683549
439,0.876000,10268.696383,22.742988,3.156205,3.318719,92.654692
440,0.878000,10352.322386,22.811407,3.162841,3.317124,93.395827
441,0.880000,10404.228180,22.880242,3.169473,3.315520,93.855842
442,0.882000,10461.901286,22.949407,3.176103,3.313906,94.366970
443,0.884000,10513.807080,23.018902,3.182729,3.312284,94.826985
444,0.886000,10554.178254,23.088668,3.189352,3.310655,95.184774
445,0.888000,10591.665772,23.158657,3.195972,3.309020,95.517007
446,0.890000,10626.269635,23.228850,3.202588,3.307379,95.823684
447,0.892000,10649.338877,23.299199,3.209201,3.305734,96.028135
448,0.894000,10640.687912,23.369561,3.215811,3.304087,95.951466
449,0.896000,10597.433083,23.439716,3.222418,3.302445,95.568120
450,0.898000,10551.294599,23.509541,3.229021,3.300809,95.159218
451,0.900000,10499.388804,23.579009,3.235621,3.299181,94.699203
452,0.902000,10461.901286,23.648147,3.242217,3.297561,94.366970
453,0.904000,10424.413767,23.717004,3.248811,3.295946,94.034737
454,0.906000,10384.042593,23.785571,3.255401,3.294337,93.676947
455,0.908000,10314.834867,23.853743,3.261988,3.292736,93.063594
456,0.910000,10260.045417,23.921474,3.268572,3.291146,92.578023
457,0.912000,10213.906933,23.988841,3.275153,3.289563,92.169120
458,0.914000,10162.001138,24.055853,3.281730,3.287988,91.709105
459,0.916000,10115.862654,24.122510,3.288305,3.286421,91.300203
460,0.918000,10121.629965,24.189004,3.294876,3.284857,91.351316
461,0.920000,10138.931896,24.255541,3.301444,3.283291,91.504654
462,0.922000,10127.397275,24.322065,3.308009,3.281724,91.402429
463,0.924000,10107.211688,24.388454,3.314571,3.280160,91.223534
464,0.926000,10101.444378,24.454726,3.321130,3.278599,91.172421
465,0.928000,10133.164586,24.521051,3.327686,3.277035,91.453541
466,0.930000,10187.954036,24.587628,3.334238,3.275464,91.939113
467,0.932000,10222.557899,24.654466,3.340787,3.273886,92.245790
468,0.934000,10254.278107,24.721488,3.347334,3.272303,92.526910
469,0.936000,10285.998315,24.788686,3.353877,3.270715,92.808030
470,0.938000,10314.834867,24.856049,3.360417,3.269123,93.063594
471,0.940000,10369.624317,24.923652,3.366953,3.267524,93.549165
472,0.942000,10441.715699,24.991637,3.373487,3.265915,94.188075
473,0.944000,10496.505149,25.060003,3.380017,3.264296,94.673647
474,0.946000,10542.643633,25.128663,3.386544,3.262669,95.082549
475,0.948000,10559.945564,25.197497,3.393067,3.261037,95.235887
476,0.950000,10580.131151,25.266418,3.399588,3.259402,95.414782
477,0.952000,10585.898462,25.335390,3.406105,3.257765,95.465895
478,0.954000,10600.316738,25.404392,3.412619,3.256127,95.593677
479,0.956000,10614.735014,25.473453,3.419130,3.254486,95.721459
480,0.958000,10597.433083,25.542471,3.425637,3.252846,95.568120
481,0.960000,10565.712875,25.611294,3.432141,3.251209,95.287000
482,0.962000,10510.923425,25.679801,3.438642,3.249579,94.801429
483,0.964000,10444.599354,25.747881,3.445139,3.247959,94.213632
484,0.966000,10369.624317,25.815468,3.451634,3.246350,93.549165
485,0.968000,10297.532936,25.882544,3.458125,3.244752,92.910256
486,0.970000,10225.441554,25.949120,3.464613,3.243165,92.271346
487,0.972000,10156.233828,26.015205,3.471097,3.241590,91.657993
488,0.974000,10095.677067,26.080838,3.477579,3.240025,91.121308
489,0.976000,10012.051065,26.145972,3.484057,3.238471,90.380173
490,0.978000,9914.006786,26.210487,3.490533,3.236931,89.511256
491,0.980000,9836.148094,26.274401,3.497005,3.235405,88.821233
492,0.982000,9781.358644,26.337857,3.503475,3.233889,88.335662
493,0.984000,9746.754781,26.400994,3.509941,3.232380,88.028985
494,0.986000,9712.150918,26.463878,3.516404,3.230877,87.722309
495,0.988000,9657.361468,26.526444,3.522864,3.229381,87.236737
496,0.990000,9605.455673,26.588637,3.529322,3.227893,86.776722
497,0.992000,9585.270086,26.650568,3.535776,3.226411,86.597827
498,0.994000,9579.502776,26.712388,3.542227,3.224931,86.546715
499,0.996000,9593.921052,26.774206,3.548676,3.223450,86.674497
500,0.998000,9616.990294,26.836117,3.555121,3.221966,86.878948
501,1.000000,9660.245123,26.898214,3.561563,3.220477,87.262294
502,1.002000,9691.965331,26.960523,3.568003,3.218982,87.543414
503,1.004000,9743.871126,27.023072,3.574439,3.217481,88.003429
504,1.006000,9795.776920,27.085925,3.580873,3.215971,88.463444
505,1.008000,9890.937544,27.149222,3.587303,3.214450,89.306805
506,1.010000,9983.214512,27.213091,3.593731,3.212914,90.124609
507,1.012000,10101.444378,27.277606,3.600155,3.211362,91.172421
508,1.014000,10179.303070,27.342719,3.606576,3.209795,91.862444
509,1.016000,10234.092520,27.408225,3.612994,3.208217,92.348015
510,1.018000,10288.881970,27.474051,3.619409,3.206630,92.833587
511,1.020000,10355.206041,27.540233,3.625821,3.205034,93.421383
512,1.022000,10430.181078,27.606834,3.632229,3.203427,94.085850
513,1.024000,10473.435907,27.673780,3.638634,3.201811,94.469195
514,1.026000,10510.923425,27.740951,3.645036,3.200188,94.801429
515,1.028000,10548.410943,27.808328,3.651435,3.198560,95.133662
516,1.030000,10583.014806,27.875900,3.657831,3.196926,95.440338
517,1.032000,10588.782117,27.943568,3.664223,3.195288,95.491451
518,1.034000,10611.851359,28.011292,3.670612,3.193649,95.695902
519,1.036000,10603.200393,28.079028,3.676997,3.192008,95.619233
520,1.038000,10594.549428,28.146674,3.683380,3.190369,95.542564
521,1.040000,10580.131151,28.214212,3.689759,3.188731,95.414782
522,1.042000,10562.829220,28.281614,3.696135,3.187096,95.261444
523,1.044000,10536.876322,28.348844,3.702507,3.185465,95.031436
524,1.046000,10508.039770,28.415864,3.708876,3.183837,94.775872
525,1.048000,10453.250320,28.482585,3.715243,3.182216,94.290301
526,1.050000,10398.460870,28.548923,3.721605,3.180604,93.804729
527,1.052000,10358.089696,28.614924,3.727965,3.178999,93.446940
528,1.054000,10317.718522,28.680636,3.734321,3.177401,93.089150
529,1.056000,10306.183901,28.746150,3.740675,3.175807,92.986925
530,1.058000,10323.485833,28.811650,3.747025,3.174212,93.140263
531,1.060000,10340.787765,28.877226,3.753371,3.172614,93.293602
532,1.062000,10340.787765,28.942824,3.759715,3.171015,93.293602
533,1.064000,10337.904109,29.008380,3.766055,3.169417,93.268045
534,1.066000,10349.438730,29.073930,3.772393,3.167817,93.370271
535,1.068000,10378.275283,29.139575,3.778727,3.166215,93.625835
536,1.070000,10456.133975,29.205525,3.785058,3.164604,94.315857
537,1.072000,10525.341701,29.271906,3.791385,3.162981,94.929210
538,1.074000,10600.316738,29.338708,3.797709,3.161348,95.593677
539,1.076000,10669.524464,29.405932,3.804031,3.159703,96.207030
540,1.078000,10735.848535,29.473549,3.810348,3.158047,96.794827
541,1.080000,10799.288951,29.541540,3.816663,3.156382,97.357068
542,1.082000,10882.914954,29.609959,3.822974,3.154704,98.098203
543,1.084000,10983.842888,29.678924,3.829282,3.153013,98.992676
544,1.086000,11081.887167,29.748478,3.835586,3.151305,99.861594
545,1.088000,11159.745859,29.818549,3.841887,3.149584,100.551616
546,1.090000,11208.767998,29.888981,3.848184,3.147853,100.986075
547,1.092000,11243.371861,29.959638,3.854478,3.146116,101.292752
548,1.094000,11280.859380,30.030482,3.860769,3.144373,101.624985
549,1.096000,11338.532485,30.101586,3.867056,3.142622,102.136112
550,1.098000,11370.252693,30.172931,3.873339,3.140865,102.417233
551,1.100000,11399.089245,30.244426,3.879619,3.139102,102.672797
552,1.102000,11370.252693,30.315882,3.885896,3.137340,102.417233
553,1.104000,11347.183451,30.387134,3.892168,3.135582,102.212782
554,1.106000,11303.928622,30.458139,3.898438,3.133829,101.829436
555,1.108000,11277.975724,30.528887,3.904704,3.132081,101.599428
556,1.110000,11252.022827,30.599433,3.910966,3.130338,101.369421
557,1.112000,11214.535309,30.669741,3.917225,3.128599,101.037188
558,1.114000,11142.443927,30.739668,3.923481,3.126869,100.398278
559,1.116000,11064.585235,30.809088,3.929733,3.125151,99.708255
560,1.118000,10983.842888,30.877974,3.935981,3.123445,98.992676
561,1.120000,10917.518817,30.946363,3.942226,3.121750,98.404880
562,1.122000,10854.078401,31.014310,3.948468,3.120066,97.842639
563,1.124000,10787.754330,31.081816,3.954707,3.118392,97.254842
564,1.126000,10718.546604,31.148863,3.960942,3.116729,96.641489
565,1.128000,10657.989843,31.215470,3.967174,3.115075,96.104804
566,1.130000,10594.549428,31.281656,3.973402,3.113432,95.542564
567,1.132000,10554.178254,31.347484,3.979627,3.111796,95.184774
568,1.134000,10510.923425,31.413017,3.985849,3.110167,94.801429
569,1.136000,10473.435907,31.478265,3.992068,3.108545,94.469195
570,1.138000,10456.133975,31.543309,3.998283,3.106926,94.315857
571,1.140000,10444.599354,31.608229,4.004496,3.105310,94.213632
572,1.142000,10467.668596,31.673151,4.010705,3.103693,94.418083
573,1.144000,10499.388804,31.738209,4.016910,3.102072,94.699203
574,1.146000,10539.759978,31.803457,4.023113,3.100445,95.056992
575,1.148000,10574.363841,31.868903,4.029312,3.098812,95.363669
576,1.150000,10585.898462,31.934457,4.035508,3.097176,95.465895
577,1.152000,10597.433083,32.000048,4.041701,3.095538,95.568120
578,1.154000,10629.153291,32.065739,4.047890,3.093896,95.849241
579,1.156000,10681.059085,32.131653,4.054077,3.092248,96.309256
580,1.158000,10732.964880,32.197852,4.060259,3.090592,96.769271
581,1.160000,10784.870675,32.264337,4.066439,3.088928,97.229286
582,1.162000,10819.474538,32.331054,4.072615,3.087256,97.535962
583,1.164000,10828.125504,32.397867,4.078788,3.085582,97.612631
584,1.166000,10836.776469,32.464698,4.084957,3.083906,97.689301
585,1.168000,10856.962056,32.531581,4.091124,3.082228,97.868195
586,1.170000,10862.729367,32.598508,4.097286,3.080548,97.919308
587,1.172000,10868.496677,32.665434,4.103446,3.078867,97.970421
588,1.174000,10859.845711,32.732314,4.109602,3.077186,97.893752
589,1.176000,10819.474538,32.799007,4.115754,3.075509,97.535962
590,1.178000,10784.870675,32.865433,4.121904,3.073838,97.229286
591,1.180000,10761.801433,32.931647,4.128050,3.072171,97.024834
592,1.182000,10732.964880,32.997664,4.134193,3.070509,96.769271
593,1.184000,10704.128327,33.063469,4.140332,3.068851,96.513707
594,1.186000,10683.942741,33.129088,4.146468,3.067196,96.334812
595,1.188000,10646.455222,33.194495,4.152601,3.065547,96.002579
596,1.190000,10594.549428,33.259593,4.158730,3.063904,95.542564
597,1.192000,10531.109012,33.324303,4.164856,3.062270,94.980323
598,1.194000,10508.039770,33.388714,4.170979,3.060643,94.775872
599,1.196000,10476.319562,33.452922,4.177099,3.059021,94.494752
600,1.198000,10453.250320,33.516929,4.183215,3.057402,94.290301
601,1.200000,10430.181078,33.580761,4.189328,3.055788,94.085850
602,1.202000,10430.181078,33.644489,4.195438,3.054175,94.085850
603,1.204000,10424.413767,33.708166,4.201545,3.052562,94.034737
604,1.206000,10409.995491,33.771748,4.207649,3.050951,93.906955
605,1.208000,10421.530112,33.835287,4.213749,3.049341,94.009180
606,1.210000,10459.017630,33.898942,4.219846,3.047726,94.341414
607,1.212000,10516.690735,33.962853,4.225940,3.046104,94.852541
608,1.214000,10574.363841,34.027081,4.232030,3.044473,95.363669
609,1.216000,10614.735014,34.091574,4.238118,3.042835,95.721459
610,1.218000,10669.524464,34.156321,4.244202,3.041189,96.207030
611,1.220000,10730.081225,34.221383,4.250283,3.039534,96.743714
612,1.222000,10816.590883,34.286857,4.256360,3.037867,97.510406
613,1.224000,10903.100540,34.352820,4.262434,3.036187,98.277098
614,1.226000,10980.959232,34.419246,4.268505,3.034494,98.967120
615,1.228000,11047.283303,34.486071,4.274572,3.032789,99.554917
616,1.230000,11104.956409,34.553235,4.280636,3.031075,100.066045
617,1.232000,11156.862203,34.620693,4.286696,3.029353,100.526060
618,1.234000,11205.884343,34.688419,4.292753,3.027622,100.960519
619,1.236000,11263.557448,34.756428,4.298807,3.025884,101.471646
620,1.238000,11341.416140,34.824808,4.304857,3.024134,102.161669
621,1.240000,11390.438279,34.893532,4.310903,3.022375,102.596127
622,1.242000,11427.925798,34.962478,4.316946,3.020609,102.928361
623,1.244000,11448.111385,35.031557,4.322986,3.018838,103.107255
624,1.246000,11474.064282,35.100735,4.329022,3.017064,103.337263
625,1.248000,11494.249869,35.170012,4.335054,3.015286,103.516158
626,1.250000,11479.831592,35.239265,4.341083,3.013507,103.388376
627,1.252000,11471.180627,35.308407,4.347108,3.011731,103.311706
628,1.254000,11448.111385,35.377414,4.353130,3.009957,103.107255
629,1.256000,11445.227729,35.446301,4.359148,3.008185,103.081699
630,1.258000,11422.158487,35.515070,4.365162,3.006415,102.877248
631,1.260000,11407.740211,35.583686,4.371173,3.004648,102.749466
632,1.262000,11373.136348,35.652115,4.377181,3.002885,102.442789
633,1.264000,11326.997864,35.720261,4.383185,3.001128,102.033887
634,1.266000,11303.928622,35.788159,4.389185,2.999376,101.829436
