Repository: nglaser3/NPRE432_Materials

## Compiling .tex files into pdf

Please follow the following steps (There is no make file for the reports in this repo):

1. pdflatex *.tex
2. pdflatex *.tex
3. biber *.tex
4. pdflatex *.tex

where * is the lab you are trying to compile

File: Lab6/data/N02-CD-HDPE-RT.csv
[Shared Parameters]

Comment,Plate Impact, 76mm support dia, 12.7mm hemispherical tup tip, 

[Shared Data]

Test Name,N02-CD-HDPE-RT,
Instrument,8200,
Operator,N02-CD,
Date,10/28/2024 5:29:56 PM,

[Step [1] Data]

Specimen ID,HDPE,RT,
Impact Height (Nominal),1066.000,mm
Total Mass,6.202,kg
Thickness,3.260,mm
Start Velocity,4.104,m/s
Start Time,0.000,ms
Total Time,10.640,ms
Peak Force,2594.395,N
Total Energy,34.309,J

File: Lab6/data/N02-CD-HDPE-RT_1_Spec_1_Ch_1.csv (part 1 of 2)
[N02-CD-HDPE-RT]
[Specimen: 1]
[Channel: 1]

[Calculated Data]

Point ID,Time [ms],Force [N],Energy [J],Displacement [mm],Velocity [m/s],Voltage Ch1 [mV]
1,0.000000,0.000000,0.000000,0.000000,4.103637,26.546411
2,0.020000,6.177132,0.000253,0.082075,4.103823,26.760783
3,0.040000,-8.236176,0.000169,0.164153,4.104022,26.260582
4,0.060000,6.177132,0.000084,0.246235,4.104222,26.760783
5,0.080000,-12.354264,-0.000169,0.328322,4.104428,26.117667
6,0.100000,4.118088,-0.000507,0.410413,4.104637,26.689326
7,0.120000,-4.118088,-0.000507,0.492507,4.104833,26.403497
8,0.140000,-2.059044,-0.000761,0.574606,4.105040,26.474954
9,0.160000,-6.177132,-0.001099,0.656709,4.105249,26.332039
10,0.180000,-8.236176,-0.001691,0.738816,4.105468,26.260582
11,0.200000,-4.118088,-0.002198,0.820928,4.105684,26.403497
12,0.220000,-4.118088,-0.002536,0.903043,4.105894,26.403497
13,0.240000,-6.177132,-0.002959,0.985163,4.106107,26.332039
14,0.260000,-2.059044,-0.003297,1.067288,4.106316,26.474954
15,0.280000,-8.236176,-0.003720,1.149416,4.106529,26.260582
16,0.300000,-6.177132,-0.004311,1.231549,4.106748,26.332039
17,0.320000,0.000000,-0.004565,1.313686,4.106954,26.546411
18,0.340000,-6.177132,-0.004819,1.395827,4.107160,26.332039
19,0.360000,-10.295220,-0.005495,1.477972,4.107383,26.189125
20,0.380000,6.177132,-0.005665,1.560122,4.107586,26.760783
21,0.400000,-6.177132,-0.005665,1.642276,4.107782,26.332039
22,0.420000,4.118088,-0.005749,1.724433,4.107981,26.689326
23,0.440000,-6.177132,-0.005834,1.806595,4.108181,26.332039
24,0.460000,2.059044,-0.006003,1.888761,4.108384,26.617869
25,0.480000,0.000000,-0.005918,1.970930,4.108576,26.546411
26,0.500000,0.000000,-0.005918,2.053104,4.108772,26.546411
27,0.520000,-4.118088,-0.006088,2.135281,4.108975,26.403497
28,0.540000,-2.059044,-0.006341,2.217463,4.109181,26.474954
29,0.560000,0.000000,-0.006426,2.299648,4.109381,26.546411
30,0.580000,-2.059044,-0.006511,2.381838,4.109580,26.474954
31,0.600000,8.236176,-0.006257,2.464032,4.109766,26.832241
32,0.620000,-6.177132,-0.006172,2.546229,4.109959,26.332039
33,0.640000,-8.236176,-0.006764,2.628430,4.110179,26.260582
34,0.660000,-4.118088,-0.007272,2.710636,4.110395,26.403497
35,0.680000,2.059044,-0.007357,2.792846,4.110594,26.617869
36,0.700000,-4.118088,-0.007442,2.875060,4.110794,26.403497
37,0.720000,-2.059044,-0.007695,2.957278,4.111000,26.474954
38,0.740000,0.000000,-0.007780,3.039500,4.111199,26.546411
39,0.760000,8.236176,-0.007442,3.121725,4.111382,26.832241
40,0.780000,-8.236176,-0.007442,3.203955,4.111578,26.260582
41,0.800000,-4.118088,-0.007949,3.286189,4.111794,26.403497
42,0.820000,-14.413308,-0.008712,3.368427,4.112020,26.046210
43,0.840000,-8.236176,-0.009643,3.450670,4.112253,26.260582
44,0.860000,4.118088,-0.009812,3.532917,4.112456,26.689326
45,0.880000,-2.059044,-0.009728,3.615168,4.112648,26.474954
46,0.900000,2.059044,-0.009728,3.697423,4.112845,26.617869
47,0.920000,-2.059044,-0.009728,3.779682,4.113041,26.474954
48,0.940000,-6.177132,-0.010066,3.861944,4.113250,26.332039
49,0.960000,2.059044,-0.010236,3.944211,4.113453,26.617869
50,0.980000,-4.118088,-0.010320,4.026483,4.113652,26.403497
51,1.000000,4.118088,-0.010320,4.108758,4.113848,26.689326
52,1.020000,0.000000,-0.010151,4.191036,4.114038,26.546411
53,1.040000,-8.236176,-0.010490,4.273319,4.114247,26.260582
54,1.060000,-4.118088,-0.010998,4.355606,4.114463,26.403497
55,1.080000,-4.118088,-0.011337,4.437898,4.114673,26.403497
56,1.100000,-10.295220,-0.011930,4.520193,4.114892,26.189125
57,1.120000,-4.118088,-0.012523,4.602493,4.115112,26.403497
58,1.140000,2.059044,-0.012608,4.684798,4.115311,26.617869
59,1.160000,0.000000,-0.012523,4.767106,4.115504,26.546411
60,1.180000,-2.059044,-0.012608,4.849418,4.115703,26.474954
61,1.200000,-4.118088,-0.012862,4.931734,4.115909,26.403497
62,1.220000,-4.118088,-0.013201,5.014054,4.116119,26.403497
63,1.240000,-4.118088,-0.013540,5.096379,4.116328,26.403497
64,1.260000,-8.236176,-0.014049,5.178707,4.116544,26.260582
65,1.280000,-10.295220,-0.014812,5.261041,4.116770,26.189125
66,1.300000,0.000000,-0.015235,5.343378,4.116983,26.546411
67,1.320000,-8.236176,-0.015575,5.425720,4.117192,26.260582
68,1.340000,-8.236176,-0.016253,5.508066,4.117415,26.260582
69,1.360000,2.059044,-0.016507,5.590416,4.117621,26.617869
70,1.380000,0.000000,-0.016422,5.672771,4.117814,26.546411
71,1.400000,2.059044,-0.016338,5.755129,4.118007,26.617869
72,1.420000,0.000000,-0.016253,5.837491,4.118200,26.546411
73,1.440000,4.118088,-0.016083,5.919857,4.118389,26.689326
74,1.460000,10.295220,-0.015490,6.002226,4.118562,26.903698
75,1.480000,0.000000,-0.015066,6.084599,4.118742,26.546411
76,1.500000,2.059044,-0.014981,6.166976,4.118934,26.617869
77,1.520000,4.118088,-0.014726,6.249357,4.119121,26.689326
78,1.540000,-2.059044,-0.014641,6.331741,4.119313,26.474954
79,1.560000,-2.059044,-0.014811,6.414129,4.119516,26.474954
80,1.580000,-4.118088,-0.015066,6.496522,4.119722,26.403497
81,1.600000,-2.059044,-0.015320,6.578918,4.119928,26.474954
82,1.620000,-2.059044,-0.015490,6.661319,4.120131,26.474954
83,1.640000,4.118088,-0.015405,6.743723,4.120324,26.689326
84,1.660000,-6.177132,-0.015490,6.826132,4.120523,26.332039
85,1.680000,4.118088,-0.015575,6.908544,4.120723,26.689326
86,1.700000,2.059044,-0.015320,6.990961,4.120909,26.617869
87,1.720000,4.118088,-0.015065,7.073381,4.121095,26.689326
88,1.740000,-4.118088,-0.015065,7.155805,4.121291,26.403497
89,1.760000,-6.177132,-0.015490,7.238232,4.121504,26.332039
90,1.780000,0.000000,-0.015744,7.320665,4.121710,26.546411
91,1.800000,-2.059044,-0.015829,7.403101,4.121910,26.474954
92,1.820000,4.118088,-0.015744,7.485541,4.122102,26.689326
93,1.840000,6.177132,-0.015320,7.567985,4.122282,26.760783
94,1.860000,-2.059044,-0.015150,7.650432,4.122471,26.474954
95,1.880000,2.059044,-0.015150,7.732884,4.122668,26.617869
96,1.900000,2.059044,-0.014980,7.815339,4.122857,26.617869
97,1.920000,-4.118088,-0.015065,7.897798,4.123056,26.403497
98,1.940000,2.059044,-0.015150,7.980261,4.123256,26.617869
99,1.960000,-8.236176,-0.015405,8.062728,4.123462,26.260582
100,1.980000,0.000000,-0.015745,8.145200,4.123671,26.546411
101,2.000000,-10.295220,-0.016169,8.227675,4.123884,26.189125
102,2.020000,-6.177132,-0.016848,8.310155,4.124107,26.332039
103,2.040000,4.118088,-0.016933,8.392639,4.124306,26.689326
104,2.060000,0.000000,-0.016763,8.475127,4.124496,26.546411
105,2.080000,-4.118088,-0.016933,8.557619,4.124699,26.403497
106,2.100000,2.059044,-0.017018,8.640115,4.124898,26.617869
107,2.120000,-4.118088,-0.017103,8.722615,4.125097,26.403497
108,2.140000,0.000000,-0.017273,8.805119,4.125300,26.546411
109,2.160000,0.000000,-0.017273,8.887627,4.125496,26.546411
110,2.180000,-10.295220,-0.017698,8.970139,4.125709,26.189125
111,2.200000,-8.236176,-0.018462,9.052656,4.125935,26.260582
112,2.220000,-4.118088,-0.018972,9.135177,4.126151,26.403497
113,2.240000,6.177132,-0.018887,9.217701,4.126344,26.760783
114,2.260000,4.118088,-0.018462,9.300230,4.126524,26.689326
115,2.280000,-6.177132,-0.018547,9.382763,4.126723,26.332039
116,2.300000,-4.118088,-0.018972,9.465299,4.126936,26.403497
117,2.320000,0.000000,-0.019142,9.547840,4.127138,26.546411
118,2.340000,-6.177132,-0.019397,9.630385,4.127345,26.332039
119,2.360000,-12.354264,-0.020162,9.712934,4.127571,26.117667
120,2.380000,-8.236176,-0.021012,9.795488,4.127800,26.260582
121,2.400000,-10.295220,-0.021777,9.878046,4.128026,26.189125
122,2.420000,-8.236176,-0.022542,9.960609,4.128252,26.260582
123,2.440000,-6.177132,-0.023137,10.043176,4.128471,26.332039
124,2.460000,0.000000,-0.023392,10.125747,4.128677,26.546411
125,2.480000,-6.177132,-0.023647,10.208323,4.128884,26.332039
126,2.500000,0.000000,-0.023902,10.290903,4.129090,26.546411
127,2.520000,0.000000,-0.023902,10.373486,4.129286,26.546411
128,2.540000,-2.059044,-0.023987,10.456074,4.129485,26.474954
129,2.560000,6.177132,-0.023817,10.538666,4.129675,26.760783
130,2.580000,-2.059044,-0.023647,10.621261,4.129864,26.474954
131,2.600000,-10.295220,-0.024157,10.703861,4.130080,26.189125
132,2.620000,6.177132,-0.024327,10.786464,4.130283,26.760783
133,2.640000,4.118088,-0.023902,10.869072,4.130463,26.689326
134,2.660000,-12.354264,-0.024242,10.951683,4.130672,26.117667
135,2.680000,4.118088,-0.024582,11.034299,4.130881,26.689326
136,2.700000,-4.118088,-0.024582,11.116918,4.131077,26.403497
137,2.720000,-2.059044,-0.024838,11.199542,4.131284,26.474954
138,2.740000,-4.118088,-0.025093,11.282170,4.131490,26.403497
139,2.760000,-6.177132,-0.025518,11.364801,4.131702,26.332039
140,2.780000,-4.118088,-0.025944,11.447438,4.131915,26.403497
141,2.800000,-6.177132,-0.026369,11.530078,4.132128,26.332039
142,2.820000,-4.118088,-0.026794,11.612723,4.132341,26.403497
143,2.840000,-2.059044,-0.027050,11.695372,4.132547,26.474954
144,2.860000,-4.118088,-0.027305,11.778025,4.132753,26.403497
145,2.880000,-4.118088,-0.027645,11.860682,4.132962,26.403497
146,2.900000,-8.236176,-0.028156,11.943343,4.133178,26.260582
147,2.920000,2.059044,-0.028411,12.026009,4.133384,26.617869
148,2.940000,4.118088,-0.028156,12.108678,4.133571,26.689326
149,2.960000,-8.236176,-0.028326,12.191352,4.133773,26.260582
150,2.980000,-2.059044,-0.028752,12.274029,4.133986,26.474954
151,3.000000,2.059044,-0.028752,12.356711,4.134182,26.617869
152,3.020000,-2.059044,-0.028752,12.439397,4.134378,26.474954
153,3.040000,-2.059044,-0.028922,12.522086,4.134581,26.474954
154,3.060000,0.000000,-0.029007,12.604780,4.134781,26.546411
155,3.080000,-4.118088,-0.029177,12.687477,4.134983,26.403497
156,3.100000,-12.354264,-0.029859,12.770179,4.135206,26.117667
157,3.120000,2.059044,-0.030284,12.852886,4.135419,26.617869
158,3.140000,-8.236176,-0.030540,12.935596,4.135625,26.260582
159,3.160000,6.177132,-0.030625,13.018311,4.135824,26.760783
160,3.180000,14.413308,-0.029773,13.101029,4.135987,27.046613
161,3.200000,-12.354264,-0.029688,13.183750,4.136180,26.117667
162,3.220000,-8.236176,-0.030540,13.266476,4.136409,26.260582
163,3.240000,-4.118088,-0.031051,13.349207,4.136625,26.403497
164,3.260000,4.118088,-0.031051,13.431941,4.136822,26.689326
165,3.280000,-10.295220,-0.031306,13.514680,4.137028,26.189125
166,3.300000,-12.354264,-0.032243,13.597422,4.137260,26.117667
167,3.320000,2.059044,-0.032669,13.680170,4.137473,26.617869
168,3.340000,-8.236176,-0.032925,13.762921,4.137679,26.260582
169,3.360000,-8.236176,-0.033607,13.845677,4.137902,26.260582
170,3.380000,-10.295220,-0.034373,13.928437,4.138128,26.189125
171,3.400000,-4.118088,-0.034970,14.011202,4.138347,26.403497
172,3.420000,-4.118088,-0.035311,14.093971,4.138557,26.403497
173,3.440000,-12.354264,-0.035992,14.176745,4.138779,26.117667
174,3.460000,4.118088,-0.036333,14.259522,4.138989,26.689326
175,3.480000,4.118088,-0.035992,14.342304,4.139172,26.689326
176,3.500000,-4.118088,-0.035992,14.425089,4.139368,26.403497
177,3.520000,-4.118088,-0.036333,14.507879,4.139577,26.403497
178,3.540000,6.177132,-0.036248,14.590672,4.139770,26.760783
179,3.560000,-8.236176,-0.036333,14.673470,4.139969,26.260582
180,3.580000,0.000000,-0.036674,14.756271,4.140179,26.546411
181,3.600000,-2.059044,-0.036760,14.839077,4.140378,26.474954
182,3.620000,0.000000,-0.036845,14.921886,4.140578,26.546411
183,3.640000,2.059044,-0.036760,15.004700,4.140771,26.617869
184,3.660000,-2.059044,-0.036760,15.087517,4.140967,26.474954
185,3.680000,8.236176,-0.036504,15.170338,4.141153,26.832241
186,3.700000,2.059044,-0.036077,15.253163,4.141332,26.617869
187,3.720000,2.059044,-0.035907,15.335992,4.141522,26.617869
188,3.740000,8.236176,-0.035480,15.418824,4.141701,26.832241
189,3.760000,0.000000,-0.035139,15.501660,4.141884,26.546411
190,3.780000,2.059044,-0.035054,15.584499,4.142077,26.617869
191,3.800000,0.000000,-0.034969,15.667343,4.142270,26.546411
192,3.820000,4.118088,-0.034798,15.750190,4.142459,26.689326
193,3.840000,8.236176,-0.034286,15.833041,4.142636,26.832241
194,3.860000,-8.236176,-0.034286,15.915896,4.142832,26.260582
195,3.880000,0.000000,-0.034628,15.998754,4.143041,26.546411
196,3.900000,0.000000,-0.034628,16.081617,4.143237,26.546411
197,3.920000,-8.236176,-0.034969,16.164484,4.143447,26.260582
198,3.940000,-2.059044,-0.035395,16.247355,4.143659,26.474954
199,3.960000,2.059044,-0.035395,16.330230,4.143856,26.617869
200,3.980000,-10.295220,-0.035737,16.413109,4.144065,26.189125
201,4.000000,-4.118088,-0.036334,16.495993,4.144284,26.403497
202,4.020000,0.000000,-0.036505,16.578881,4.144487,26.546411
203,4.040000,-10.295220,-0.036931,16.661772,4.144700,26.189125
204,4.060000,-4.118088,-0.037529,16.744669,4.144919,26.403497
205,4.080000,-10.295220,-0.038126,16.827569,4.145139,26.189125
206,4.100000,-8.236176,-0.038894,16.910474,4.145365,26.260582
207,4.120000,0.000000,-0.039236,16.993384,4.145574,26.546411
208,4.140000,4.118088,-0.039065,17.076297,4.145763,26.689326
209,4.160000,2.059044,-0.038809,17.159214,4.145950,26.617869
210,4.180000,-4.118088,-0.038894,17.242135,4.146149,26.403497
211,4.200000,0.000000,-0.039065,17.325060,4.146352,26.546411
212,4.220000,-2.059044,-0.039151,17.407989,4.146551,26.474954
213,4.240000,-2.059044,-0.039321,17.490922,4.146754,26.474954
214,4.260000,2.059044,-0.039321,17.573859,4.146950,26.617869
215,4.280000,2.059044,-0.039151,17.656800,4.147140,26.617869
216,4.300000,2.059044,-0.038980,17.739745,4.147329,26.617869
217,4.320000,-2.059044,-0.038980,17.822693,4.147525,26.474954
218,4.340000,-4.118088,-0.039236,17.905646,4.147731,26.403497
219,4.360000,-2.059044,-0.039492,17.988603,4.147938,26.474954
220,4.380000,-6.177132,-0.039834,18.071564,4.148147,26.332039
221,4.400000,-2.059044,-0.040175,18.154529,4.148356,26.474954
222,4.420000,82.361760,-0.036844,18.237496,4.148423,29.404706
223,4.440000,160.605431,-0.026765,18.320463,4.148227,32.120086
224,4.460000,158.546388,-0.013527,18.403424,4.147909,32.048629
225,4.480000,135.896904,-0.001314,18.486380,4.147630,31.262597
226,4.500000,133.837860,0.009874,18.569330,4.147392,31.191140
227,4.520000,133.837860,0.020975,18.652275,4.147156,31.191140
228,4.540000,162.664475,0.033271,18.735216,4.146874,32.191543
229,4.560000,210.022487,0.048725,18.818149,4.146469,33.835063
230,4.580000,175.018739,0.064690,18.901074,4.146045,32.620287
231,4.600000,96.775068,0.075958,18.983993,4.145803,29.904908
232,4.620000,82.361760,0.083385,19.066908,4.145710,29.404706
233,4.640000,76.184628,0.089958,19.149821,4.145650,29.190334
234,4.660000,94.716024,0.097042,19.232734,4.145571,29.833450
235,4.680000,94.716024,0.104895,19.315644,4.145462,29.833450
236,4.700000,179.136827,0.116247,19.398551,4.145216,32.763202
237,4.720000,183.254915,0.131269,19.481451,4.144828,32.906117
238,4.740000,191.491091,0.146800,19.564344,4.144420,33.191946
239,4.760000,240.908147,0.164720,19.647227,4.143919,34.906923
240,4.780000,280.029983,0.186305,19.730099,4.143275,36.264613
241,4.800000,298.561379,0.210275,19.812957,4.142538,36.907729
242,4.820000,329.447039,0.236288,19.895800,4.141722,37.979590
243,4.840000,366.509831,0.265109,19.978625,4.140796,39.265822
244,4.860000,362.391743,0.295288,20.061431,4.139817,39.122908
245,4.880000,364.450787,0.325375,20.144218,4.138841,39.194365
246,4.900000,370.627919,0.355795,20.226984,4.137852,39.408737
247,4.920000,372.686963,0.386548,20.309731,4.136849,39.480195
248,4.940000,362.391743,0.416954,20.392459,4.135860,39.122908
249,4.960000,370.627919,0.447267,20.475166,4.134874,39.408737
250,4.980000,385.041227,0.478509,20.557853,4.133852,39.908939
251,5.000000,372.686963,0.509828,20.640520,4.132827,39.480195
252,5.020000,376.805051,0.540800,20.723166,4.131814,39.623109
253,5.040000,389.159315,0.572444,20.805792,4.130775,40.051853
254,5.060000,405.631667,0.605271,20.888397,4.129690,40.623512
255,5.080000,407.690711,0.638854,20.970980,4.128575,40.694970
256,5.100000,442.694458,0.673957,21.053539,4.127400,41.909745
257,5.120000,465.343942,0.711430,21.136075,4.126132,42.695776
258,5.140000,475.639162,0.750250,21.218584,4.124811,43.053063
259,5.160000,494.170558,0.790246,21.301067,4.123443,43.696179
260,5.180000,506.524822,0.831502,21.383521,4.122026,44.124923
261,5.200000,518.879086,0.873762,21.465947,4.120568,44.553668
262,5.220000,539.469526,0.917363,21.548344,4.119058,45.268241
263,5.240000,545.646658,0.962051,21.630709,4.117505,45.482613
264,5.260000,545.646658,1.006977,21.713044,4.115941,45.482613
265,5.280000,555.941878,1.052309,21.795347,4.114361,45.839900
266,5.300000,562.119010,1.098301,21.877618,4.112755,46.054272
267,5.320000,566.237098,1.144698,21.959857,4.111131,46.197187
268,5.340000,574.473274,1.191585,22.042063,4.109488,46.483016
269,5.360000,580.650406,1.239045,22.124236,4.107822,46.697388
270,5.380000,590.945626,1.287162,22.206375,4.106129,47.054675
271,5.400000,601.240846,1.336104,22.288481,4.104403,47.411962
272,5.420000,613.595110,1.385955,22.370551,4.102640,47.840706
273,5.440000,628.008418,1.436882,22.452586,4.100834,48.340908
274,5.460000,648.598858,1.489222,22.534584,4.098972,49.055482
275,5.480000,658.894078,1.542803,22.616544,4.097060,49.412768
276,5.500000,679.484518,1.597624,22.698466,4.095098,50.127342
277,5.520000,683.602606,1.653430,22.780348,4.093096,50.270257
278,5.540000,698.015913,1.709967,22.862189,4.091065,50.770458
279,5.560000,706.252089,1.767402,22.943990,4.088997,51.056288
280,5.580000,722.724441,1.825817,23.025749,4.086889,51.627947
281,5.600000,737.137749,1.885464,23.107465,4.084731,52.128148
282,5.620000,749.492013,1.946173,23.189138,4.082530,52.556892
283,5.640000,768.023409,2.008108,23.270766,4.080280,53.200009
284,5.660000,776.259585,2.071102,23.352348,4.077986,53.485838
285,5.680000,786.554805,2.134815,23.433885,4.075662,53.843125
286,5.700000,780.377673,2.198659,23.515375,4.073332,53.628753
287,5.720000,800.968113,2.263054,23.596818,4.070978,54.343327
288,5.740000,807.145245,2.328501,23.678214,4.068581,54.557699
289,5.760000,827.735685,2.394997,23.759561,4.066141,55.272272
290,5.780000,846.267081,2.463043,23.840859,4.063638,55.915389
291,5.800000,862.739433,2.532469,23.922106,4.061079,56.487048
292,5.820000,883.329873,2.603355,24.003301,4.058460,57.201621
293,5.840000,897.743181,2.675615,24.084444,4.055784,57.701823
294,5.860000,916.274577,2.749163,24.165532,4.053055,58.344939
295,5.880000,926.569797,2.823828,24.246565,4.050280,58.702226
296,5.900000,943.042149,2.899526,24.327543,4.047462,59.273885
297,5.920000,963.632588,2.976671,24.408463,4.044584,59.988458
298,5.940000,978.045896,3.055175,24.489326,4.041649,60.488660
299,5.960000,990.400160,3.134703,24.570129,4.038671,60.917404
300,5.980000,1010.990600,3.215502,24.650872,4.035640,61.631978
301,6.000000,1021.285820,3.297486,24.731554,4.032560,61.989265
302,6.020000,1035.699128,3.380403,24.812174,4.029439,62.489466
303,6.040000,1043.935304,3.464167,24.892731,4.026282,62.775296
304,6.060000,1070.702876,3.549274,24.973225,4.023069,63.704242
305,6.080000,1087.175228,3.636051,25.053653,4.019785,64.275900
306,6.100000,1097.470448,3.723833,25.134016,4.016459,64.633187
307,6.120000,1111.883756,3.812533,25.214311,4.013093,65.133389
308,6.140000,1132.474196,3.902563,25.294539,4.009670,65.847962
309,6.160000,1159.241768,3.994412,25.374697,4.006171,66.776908
310,6.180000,1167.477944,4.087583,25.454785,4.002616,67.062738
311,6.200000,1186.009340,4.181742,25.534801,3.999017,67.705854
312,6.220000,1214.835955,4.277707,25.614745,3.995342,68.706257
313,6.240000,1229.249263,4.375311,25.694614,3.991598,69.206459
314,6.260000,1239.544483,4.473808,25.774408,3.987813,69.563745
315,6.280000,1262.193967,4.573524,25.854126,3.983976,70.349777
316,6.300000,1280.725363,4.674784,25.933767,3.980071,70.992893
317,6.320000,1311.611023,4.777908,26.013328,3.976088,72.064753
318,6.340000,1315.729111,4.882320,26.092810,3.972048,72.207668
319,6.360000,1332.201463,4.987443,26.172210,3.967974,72.779327
320,6.380000,1342.496683,5.093519,26.251528,3.963858,73.136614
321,6.400000,1371.323299,5.201034,26.330764,3.959678,74.137017
322,6.420000,1383.677563,5.310064,26.409915,3.955432,74.565761
323,6.440000,1400.149915,5.420117,26.488980,3.951140,75.137420
324,6.460000,1426.917487,5.531756,26.567960,3.946778,76.066366
325,6.480000,1441.330795,5.644895,26.646851,3.942349,76.566567
326,6.500000,1463.980279,5.759367,26.725653,3.937861,77.352598
327,6.520000,1488.688806,5.875571,26.804365,3.933296,78.210087
328,6.540000,1498.984026,5.993016,26.882984,3.928675,78.567374
329,6.560000,1515.456378,6.111373,26.961511,3.924011,79.139032
330,6.580000,1529.869686,6.230800,27.039944,3.919296,79.639234
331,6.600000,1540.164906,6.351050,27.118283,3.914542,79.996521
332,6.620000,1568.991522,6.472684,27.196525,3.909725,80.996924
333,6.640000,1589.581962,6.596098,27.274671,3.904829,81.711498
334,6.660000,1612.231446,6.721043,27.352718,3.899862,82.497529
335,6.680000,1614.290490,6.846792,27.430665,3.894856,82.568986
336,6.700000,1643.117106,6.973580,27.508511,3.889800,83.569389
337,6.720000,1657.530414,7.101884,27.586256,3.884674,84.069591
338,6.740000,1663.707546,7.230817,27.663898,3.879515,84.283963
339,6.760000,1690.475118,7.360855,27.741436,3.874303,85.212909
340,6.780000,1702.829382,7.492232,27.818870,3.869028,85.641653
341,6.800000,1717.242690,7.624464,27.896197,3.863710,86.141854
342,6.820000,1748.128349,7.758262,27.973417,3.858318,87.213715
343,6.840000,1764.600701,7.893698,28.050529,3.852851,87.785374
344,6.860000,1779.014009,8.030130,28.127531,3.847333,88.285575
345,6.880000,1793.427317,8.167474,28.204422,3.841769,88.785777
346,6.900000,1809.899669,8.305804,28.281201,3.836155,89.357436
347,6.920000,1824.312977,8.445114,28.357868,3.830492,89.857637
348,6.940000,1844.903417,8.585558,28.434420,3.824772,90.572211
349,6.960000,1861.375769,8.727207,28.510858,3.818992,91.143870
350,6.980000,1871.670989,8.869663,28.587179,3.813169,91.501157
351,7.000000,1896.379517,9.013233,28.663384,3.807289,92.358645
352,7.020000,1904.615693,9.157835,28.739470,3.801357,92.644475
353,7.040000,1931.383265,9.303540,28.815438,3.795368,93.573420
354,7.060000,1937.560397,9.450263,28.891285,3.789326,93.787792
355,7.080000,1962.268925,9.597921,28.967010,3.783234,94.645281
356,7.100000,1978.741277,9.746897,29.042613,3.777076,95.216940
357,7.120000,1978.741277,9.896251,29.118093,3.770891,95.216940
358,7.140000,2001.390761,10.046213,29.193449,3.764669,96.002971
359,7.160000,2019.922156,10.197475,29.268679,3.758382,96.646087
360,7.180000,2034.335464,10.349721,29.343783,3.752041,97.146289
361,7.200000,2044.630684,10.502635,29.418760,3.745660,97.503575
362,7.220000,2065.221124,10.656443,29.493609,3.739230,98.218149
363,7.240000,2071.398256,10.810987,29.568329,3.732756,98.432521
364,7.260000,2100.224872,10.966566,29.642919,3.726226,99.432924
365,7.280000,2116.697224,11.123558,29.717377,3.719623,100.004583
366,7.300000,2124.933400,11.281190,29.791703,3.712980,100.290413
367,7.320000,2133.169576,11.439150,29.865896,3.706310,100.576242
368,7.340000,2153.760016,11.597892,29.939955,3.699594,101.290816
369,7.360000,2159.937148,11.757336,30.013880,3.692835,101.505188
370,7.380000,2170.232368,11.917094,30.087668,3.686049,101.862475
371,7.400000,2190.822808,12.077695,30.161321,3.679213,102.577048
372,7.420000,2199.058984,12.239057,30.234837,3.672331,102.862878
373,7.440000,2205.236116,12.400645,30.308214,3.665426,103.077250
374,7.460000,2227.885600,12.562983,30.381453,3.658474,103.863281
375,7.480000,2242.298908,12.726366,30.454552,3.651463,104.363483
376,7.500000,2246.416996,12.890112,30.527511,3.644421,104.506397
377,7.520000,2267.007436,13.054440,30.600329,3.637340,105.220971
378,7.540000,2273.184567,13.219420,30.673005,3.630216,105.435343
379,7.560000,2281.420743,13.384599,30.745537,3.623068,105.721173
380,7.580000,2293.775007,13.550197,30.817927,3.615887,106.149917
381,7.600000,2310.247359,13.716506,30.890172,3.608660,106.721576
382,7.620000,2330.837799,13.883817,30.962273,3.601373,107.436149
383,7.640000,2339.073975,14.051826,31.034227,3.594039,107.721979
384,7.660000,2345.251107,14.220010,31.106034,3.586683,107.936351
385,7.680000,2357.605371,14.388513,31.177694,3.579296,108.365095
386,7.700000,2367.900591,14.557477,31.249206,3.571873,108.722382
387,7.720000,2380.254855,14.726897,31.320568,3.564413,109.151126
388,7.740000,2386.431987,14.896623,31.391782,3.556923,109.365498
389,7.760000,2392.609119,15.066430,31.462845,3.549414,109.579870
390,7.780000,2409.081471,15.236680,31.533758,3.541868,110.151529
391,7.800000,2404.963383,15.407005,31.604520,3.534302,110.008614
392,7.820000,2411.140515,15.577039,31.675130,3.526733,110.222987
393,7.840000,2425.553823,15.747432,31.745589,3.519130,110.723188
394,7.860000,2427.612867,15.918036,31.815895,3.511501,110.794645
395,7.880000,2446.144263,16.088990,31.886048,3.503839,111.437762
396,7.900000,2452.321395,16.260436,31.956048,3.496137,111.652134
397,7.920000,2452.321395,16.431720,32.025894,3.488425,111.652134
398,7.940000,2468.793747,16.603198,32.095585,3.480686,112.223793
399,7.960000,2472.911835,16.775011,32.165121,3.472914,112.366708
400,7.980000,2487.325143,16.947082,32.234501,3.465113,112.866909
401,8.000000,2491.443231,17.119407,32.303725,3.457281,113.009824
402,8.020000,2497.620363,17.291696,32.372792,3.449433,113.224196
403,8.040000,2503.797495,17.464020,32.441702,3.441565,113.438568
404,8.060000,2520.269847,17.636727,32.510454,3.433660,114.010227
405,8.080000,2522.328891,17.809673,32.579048,3.425726,114.081684
406,8.100000,2534.683154,17.982711,32.647483,3.417768,114.510429
407,8.120000,2528.506023,18.155557,32.715759,3.409801,114.296056
408,8.140000,2536.742198,18.328070,32.783875,3.401830,114.581886
409,8.160000,2540.860286,18.500598,32.851832,3.393839,114.724801
410,8.180000,2540.860286,18.672860,32.919629,3.385841,114.724801
411,8.200000,2542.919330,18.844786,32.987265,3.377840,114.796258
412,8.220000,2551.155506,19.016651,33.054742,3.369823,115.082087
413,8.240000,2549.096462,19.188316,33.122058,3.361795,115.010630
414,8.260000,2557.332638,19.359778,33.189214,3.353758,115.296460
415,8.280000,2553.214550,19.530968,33.256209,3.345714,115.153545
416,8.300000,2565.568814,19.702021,33.323042,3.337657,115.582289
417,8.320000,2575.864034,19.873416,33.389714,3.329563,115.939576
418,8.340000,2569.686902,20.044532,33.456225,3.321462,115.725204
419,8.360000,2575.864034,20.215231,33.522573,3.313362,115.939576
420,8.380000,2569.686902,20.385513,33.588759,3.305261,115.725204
421,8.400000,2577.923078,20.555447,33.654783,3.297158,116.011033
422,8.420000,2582.041166,20.725369,33.720645,3.289034,116.153948
423,8.440000,2586.159254,20.895142,33.786345,3.280897,116.296863
424,8.460000,2588.218298,21.064698,33.851881,3.272750,116.368320
425,8.480000,2588.218298,21.233898,33.917255,3.264600,116.368320
426,8.500000,2592.336386,21.402811,33.982465,3.256443,116.511235
427,8.520000,2590.277342,21.571369,34.047512,3.248283,116.439777
428,8.540000,2588.218298,21.739370,34.112396,3.240129,116.368320
429,8.560000,2594.395430,21.907082,34.177117,3.231969,116.582692
430,8.580000,2582.041166,22.074172,34.241675,3.223819,116.153948
431,8.600000,2584.100210,22.240509,34.306070,3.215685,116.225405
432,8.620000,2586.159254,22.406558,34.370303,3.207545,116.296863
433,8.640000,2582.041166,22.572120,34.434372,3.199408,116.153948
434,8.660000,2575.864034,22.736933,34.498279,3.191287,115.939576
435,8.680000,2582.041166,22.901327,34.562024,3.183167,116.153948
436,8.700000,2582.041166,23.065498,34.625606,3.175036,116.153948
437,8.720000,2579.982122,23.229185,34.689025,3.166909,116.082491
438,8.740000,2575.864034,23.392257,34.752282,3.158792,115.939576
439,8.760000,2577.923078,23.554845,34.815377,3.150679,116.011033
440,8.780000,2567.627858,23.716757,34.878309,3.142578,115.653746
441,8.800000,2565.568814,23.877864,34.941080,3.134498,115.582289
442,8.820000,2563.509770,24.038428,35.003689,3.126424,115.510832
443,8.840000,2559.391682,24.198385,35.066137,3.118360,115.367917
444,8.860000,2553.214550,24.357609,35.128424,3.110312,115.153545
445,8.880000,2557.332638,24.516357,35.190550,3.102268,115.296460
446,8.900000,2551.155506,24.674631,35.252515,3.094228,115.082087
447,8.920000,2549.096462,24.832240,35.314319,3.086200,115.010630
448,8.940000,2540.860286,24.989123,35.375963,3.078189,114.724801
449,8.960000,2540.860286,25.145345,35.437447,3.070192,114.724801
450,8.980000,2528.506023,25.300782,35.498771,3.062214,114.296056
451,9.000000,2522.328891,25.455249,35.559936,3.054266,114.081684
452,9.020000,2522.328891,25.609126,35.620941,3.046329,114.081684
453,9.040000,2516.151759,25.762415,35.681789,3.038401,113.867312
454,9.060000,2507.915583,25.914868,35.742478,3.030496,113.581483
455,9.080000,2505.856539,26.066613,35.803009,3.022608,113.510025
456,9.100000,2497.620363,26.217652,35.863382,3.014737,113.224196
457,9.120000,2495.561319,26.367987,35.923598,3.006882,113.152739
458,9.140000,2485.266099,26.517560,35.983658,2.999047,112.795452
459,9.160000,2474.970879,26.666127,36.043561,2.991246,112.438165
460,9.180000,2477.029923,26.814060,36.103308,2.983457,112.509622
461,9.200000,2470.852791,26.961486,36.162899,2.975675,112.295250
462,9.220000,2460.557571,27.108038,36.222335,2.967920,111.937963
463,9.240000,2444.085219,27.253415,36.281616,2.960208,111.366304
464,9.260000,2429.671911,27.397503,36.340744,2.952546,110.866103
465,9.280000,2425.553823,27.540670,36.399718,2.944914,110.723188
466,9.300000,2417.317647,27.683105,36.458541,2.937301,110.437359
467,9.320000,2413.199559,27.824808,36.517211,2.929709,110.294444
468,9.340000,2396.727207,27.965544,36.575729,2.922149,109.722785
469,9.360000,2384.372943,28.105076,36.634097,2.914637,109.294041
470,9.380000,2382.313899,28.243829,36.692315,2.907147,109.222583
471,9.400000,2374.077723,28.381927,36.750383,2.899674,108.936754
472,9.420000,2363.782503,28.519133,36.808302,2.892231,108.579467
473,9.440000,2353.487283,28.655393,36.866073,2.884821,108.222180
474,9.460000,2334.955887,28.790474,36.923695,2.877458,107.579064
475,9.480000,2326.719711,28.924442,36.981171,2.870137,107.293235
476,9.500000,2316.424491,29.057538,37.038501,2.862847,106.935948
477,9.520000,2306.129271,29.189707,37.095686,2.855590,106.578661
478,9.540000,2291.715963,29.320837,37.152725,2.848372,106.078459
479,9.560000,2287.597875,29.451109,37.209621,2.841185,105.935545
480,9.580000,2264.948392,29.580293,37.266373,2.834041,105.149514
481,9.600000,2254.653172,29.708220,37.322983,2.826949,104.792227
482,9.620000,2236.121776,29.835015,37.379451,2.819905,104.149110
483,9.640000,2225.826556,29.960682,37.435780,2.812906,103.791824
484,9.660000,2207.295160,30.085228,37.491968,2.805955,103.148707
485,9.680000,2190.822808,30.208486,37.548018,2.799059,102.577048
486,9.700000,2182.586632,30.330751,37.603931,2.792204,102.291219
487,9.720000,2176.409500,30.452314,37.659707,2.785372,102.076847
488,9.740000,2149.641928,30.572665,37.715346,2.778592,101.147901
489,9.760000,2137.287664,30.691638,37.770851,2.771876,100.719157
490,9.780000,2129.051488,30.809753,37.826222,2.765194,100.433327
491,9.800000,2108.461048,30.926789,37.881459,2.758557,99.718754
492,9.820000,2081.693476,31.042240,37.936565,2.751997,98.789808
493,9.840000,2073.457300,31.156455,37.991540,2.745494,98.503979
494,9.860000,2063.162080,31.269892,38.046385,2.739020,98.146692
495,9.880000,2044.630684,31.382274,38.101101,2.732593,97.503575
496,9.900000,2030.217376,31.493493,38.155689,2.726219,97.003374
497,9.920000,2001.390761,31.603277,38.210150,2.719914,96.002971
498,9.940000,1984.918409,31.711578,38.264486,2.713683,95.431312
499,9.960000,1972.564145,31.818849,38.318698,2.707498,95.002568
500,9.980000,1947.855617,31.924875,38.372787,2.701373,94.145079
501,10.000000,1935.501353,32.029662,38.426754,2.695308,93.716335
502,10.020000,1908.733781,32.133161,38.480600,2.689305,92.787389
503,10.040000,1890.202385,32.235214,38.534327,2.683376,92.144273
504,10.060000,1863.434813,32.335829,38.587936,2.677520,91.215327
505,10.080000,1842.844373,32.434959,38.641428,2.671740,90.500754
506,10.100000,1807.840625,32.532393,38.694806,2.666050,89.285978
507,10.120000,1795.486361,32.628359,38.748071,2.660436,88.857234
508,10.140000,1762.541657,32.722920,38.801224,2.654896,87.713916
509,10.160000,1748.128349,32.816029,38.854268,2.649431,87.213715
510,10.180000,1713.124602,32.907641,38.907202,2.644046,85.998940
511,10.200000,1688.416074,32.997490,38.960030,2.638758,85.141451
512,10.220000,1645.176150,33.085370,39.012754,2.633579,83.640847
513,10.240000,1620.467622,33.171291,39.065375,2.628510,82.783358
514,10.260000,1581.345786,33.255373,39.117895,2.623543,81.425668
515,10.280000,1552.519170,33.337515,39.170318,2.618686,80.425265
516,10.300000,1509.279246,33.417623,39.222644,2.613946,78.924660
517,10.320000,1474.275499,33.495543,39.274877,2.609331,77.709885
518,10.340000,1418.681311,33.570967,39.327019,2.604863,75.780536
519,10.360000,1379.559475,33.643798,39.379073,2.600547,74.422846
520,10.380000,1334.260507,33.714316,39.431042,2.596368,72.850784
521,10.400000,1297.197715,33.782586,39.482929,2.592321,71.564552
522,10.420000,1243.662571,33.848405,39.534736,2.588420,69.706660
523,10.440000,1194.245516,33.911463,39.586467,2.584685,67.991683
524,10.460000,1148.946548,33.971986,39.638125,2.581103,66.419621
525,10.480000,1099.529492,34.029984,39.689713,2.577674,64.704645
526,10.500000,784.495761,34.078526,39.741238,2.574832,53.771668
527,10.520000,1441.330795,34.135788,39.792701,2.571440,76.566567
528,10.540000,240.908147,34.179040,39.844104,2.568923,34.906923
529,10.560000,934.805973,34.209227,39.895466,2.567224,58.988055
530,10.580000,588.886582,34.248330,39.946788,2.564963,46.983218
531,10.600000,663.012166,34.280429,39.998069,2.563141,49.555683
532,10.620000,249.144323,34.303806,40.049319,2.561866,35.192753
533,10.640000,-37.062792,34.309239,40.100555,2.561720,25.260179

[Raw Data]

Point ID,Time [ms],Force [N],Voltage Ch1 [mV]
1,0.000000,764.934843,26.546411
2,0.020000,771.111975,26.760783
3,0.040000,756.698667,26.260582
4,0.060000,771.111975,26.760783
5,0.080000,752.580579,26.117667
6,0.100000,769.052931,26.689326
7,0.120000,760.816755,26.403497
8,0.140000,762.875799,26.474954
9,0.160000,758.757711,26.332039
10,0.180000,756.698667,26.260582
11,0.200000,760.816755,26.403497
12,0.220000,760.816755,26.403497
13,0.240000,758.757711,26.332039
14,0.260000,762.875799,26.474954
15,0.280000,756.698667,26.260582
16,0.300000,758.757711,26.332039
17,0.320000,764.934843,26.546411
18,0.340000,758.757711,26.332039
19,0.360000,754.639623,26.189125
20,0.380000,771.111975,26.760783
21,0.400000,758.757711,26.332039
22,0.420000,769.052931,26.689326
23,0.440000,758.757711,26.332039
24,0.460000,766.993887,26.617869
25,0.480000,764.934843,26.546411
26,0.500000,764.934843,26.546411
27,0.520000,760.816755,26.403497
28,0.540000,762.875799,26.474954
29,0.560000,764.934843,26.546411
30,0.580000,762.875799,26.474954
31,0.600000,773.171019,26.832241
32,0.620000,758.757711,26.332039
33,0.640000,756.698667,26.260582
34,0.660000,760.816755,26.403497
35,0.680000,766.993887,26.617869
36,0.700000,760.816755,26.403497
37,0.720000,762.875799,26.474954
38,0.740000,764.934843,26.546411
39,0.760000,773.171019,26.832241
40,0.780000,756.698667,26.260582
41,0.800000,760.816755,26.403497
42,0.820000,750.521535,26.046210
43,0.840000,756.698667,26.260582
44,0.860000,769.052931,26.689326
45,0.880000,762.875799,26.474954
46,0.900000,766.993887,26.617869
47,0.920000,762.875799,26.474954
48,0.940000,758.757711,26.332039
49,0.960000,766.993887,26.617869
50,0.980000,760.816755,26.403497
51,1.000000,769.052931,26.689326
52,1.020000,764.934843,26.546411
53,1.040000,756.698667,26.260582
54,1.060000,760.816755,26.403497
55,1.080000,760.816755,26.403497
56,1.100000,754.639623,26.189125
57,1.120000,760.816755,26.403497
58,1.140000,766.993887,26.617869
59,1.160000,764.934843,26.546411
60,1.180000,762.875799,26.474954
61,1.200000,760.816755,26.403497
62,1.220000,760.816755,26.403497
63,1.240000,760.816755,26.403497
64,1.260000,756.698667,26.260582
65,1.280000,754.639623,26.189125
66,1.300000,764.934843,26.546411
67,1.320000,756.698667,26.260582
68,1.340000,756.698667,26.260582
69,1.360000,766.993887,26.617869
70,1.380000,764.934843,26.546411
71,1.400000,766.993887,26.617869
72,1.420000,764.934843,26.546411
73,1.440000,769.052931,26.689326
74,1.460000,775.230063,26.903698
75,1.480000,764.934843,26.546411
76,1.500000,766.993887,26.617869
77,1.520000,769.052931,26.689326
78,1.540000,762.875799,26.474954
79,1.560000,762.875799,26.474954
80,1.580000,760.816755,26.403497
81,1.600000,762.875799,26.474954
82,1.620000,762.875799,26.474954
83,1.640000,769.052931,26.689326
84,1.660000,758.757711,26.332039
85,1.680000,769.052931,26.689326
86,1.700000,766.993887,26.617869
87,1.720000,769.052931,26.689326
88,1.740000,760.816755,26.403497
89,1.760000,758.757711,26.332039
90,1.780000,764.934843,26.546411
91,1.800000,762.875799,26.474954
92,1.820000,769.052931,26.689326
93,1.840000,771.111975,26.760783
94,1.860000,762.875799,26.474954
95,1.880000,766.993887,26.617869
96,1.900000,766.993887,26.617869
97,1.920000,760.816755,26.403497
98,1.940000,766.993887,26.617869
99,1.960000,756.698667,26.260582
100,1.980000,764.934843,26.546411
101,2.000000,754.639623,26.189125
102,2.020000,758.757711,26.332039
103,2.040000,769.052931,26.689326
104,2.060000,764.934843,26.546411
105,2.080000,760.816755,26.403497
106,2.100000,766.993887,26.617869
107,2.120000,760.816755,26.403497
108,2.140000,764.934843,26.546411
109,2.160000,764.934843,26.546411
110,2.180000,754.639623,26.189125
111,2.200000,756.698667,26.260582
112,2.220000,760.816755,26.403497
113,2.240000,771.111975,26.760783
114,2.260000,769.052931,26.689326
115,2.280000,758.757711,26.332039
116,2.300000,760.816755,26.403497
117,2.320000,764.934843,26.546411
118,2.340000,758.757711,26.332039
119,2.360000,752.580579,26.117667
120,2.380000,756.698667,26.260582
121,2.400000,754.639623,26.189125
122,2.420000,756.698667,26.260582
123,2.440000,758.757711,26.332039
124,2.460000,764.934843,26.546411
125,2.480000,758.757711,26.332039
126,2.500000,764.934843,26.546411
127,2.520000,764.934843,26.546411
128,2.540000,762.875799,26.474954
129,2.560000,771.111975,26.760783
130,2.580000,762.875799,26.474954
131,2.600000,754.639623,26.189125
132,2.620000,771.111975,26.760783
133,2.640000,769.052931,26.689326
134,2.660000,752.580579,26.117667
135,2.680000,769.052931,26.689326
136,2.700000,760.816755,26.403497
137,2.720000,762.875799,26.474954
138,2.740000,760.816755,26.403497
139,2.760000,758.757711,26.332039
140,2.780000,760.816755,26.403497
141,2.800000,758.757711,26.332039
142,2.820000,760.816755,26.403497
143,2.840000,762.875799,26.474954
144,2.860000,760.816755,26.403497
145,2.880000,760.816755,26.403497
146,2.900000,756.698667,26.260582
147,2.920000,766.993887,26.617869
148,2.940000,769.052931,26.689326
149,2.960000,756.698667,26.260582
150,2.980000,762.875799,26.474954
151,3.000000,766.993887,26.617869
152,3.020000,762.875799,26.474954
153,3.040000,762.875799,26.474954
154,3.060000,764.934843,26.546411
155,3.080000,760.816755,26.403497
156,3.100000,752.580579,26.117667
157,3.120000,766.993887,26.617869
158,3.140000,756.698667,26.260582
159,3.160000,771.111975,26.760783
160,3.180000,779.348151,27.046613
161,3.200000,752.580579,26.117667
162,3.220000,756.698667,26.260582
163,3.240000,760.816755,26.403497
164,3.260000,769.052931,26.689326
165,3.280000,754.639623,26.189125
166,3.300000,752.580579,26.117667
167,3.320000,766.993887,26.617869
168,3.340000,756.698667,26.260582
169,3.360000,756.698667,26.260582
170,3.380000,754.639623,26.189125
171,3.400000,760.816755,26.403497
172,3.420000,760.816755,26.403497
173,3.440000,752.580579,26.117667
174,3.460000,769.052931,26.689326
175,3.480000,769.052931,26.689326
176,3.500000,760.816755,26.403497
177,3.520000,760.816755,26.403497
178,3.540000,771.111975,26.760783
179,3.560000,756.698667,26.260582
180,3.580000,764.934843,26.546411
181,3.600000,762.875799,26.474954
182,3.620000,764.934843,26.546411
183,3.640000,766.993887,26.617869
184,3.660000,762.875799,26.474954
185,3.680000,773.171019,26.832241
186,3.700000,766.993887,26.617869
187,3.720000,766.993887,26.617869
188,3.740000,773.171019,26.832241
189,3.760000,764.934843,26.546411
190,3.780000,766.993887,26.617869
191,3.800000,764.934843,26.546411
192,3.820000,769.052931,26.689326
193,3.840000,773.171019,26.832241
