Repository: nglaser3/NPRE432_Materials

## Compiling .tex files into pdf

Please follow the following steps (There is no make file for the reports in this repo):

1. pdflatex *.tex
2. pdflatex *.tex
3. biber *.tex
4. pdflatex *.tex

where * is the lab you are trying to compile

File: Lab7/data/N02-C-1018-Cham_1.csv
System ID,,"4483C11302J"
Method name only,,"Tension_Flat_Weld_NEW"
Test type,,"Tension"
Sample file name,,"N02-C-1018-Cham"
Last test date,,"Monday, November 4, 2024"
Last test time,,"5:24:15 PM"
Course,,"NPRE 432"
Lab Section Number,,"02"
Group,,"C"
Material,,"1018"
Weld Type,,"Chamfer"
Other Information,,""
Crosshead Speed,(mm/min),"4.00"
Geometry,,"Rectangular"
Width of Specimen and Weld w,(mm),"17.49"
Specimen Thickness t,(mm),"9.44"
Weld Thickness tw,(mm),"13.59"
Specimen Gage Length,(mm),"59.86"
Fracture Type and Location,,"One sided break at weld"
Unwelded Gap Thickness tg (mm),,"2.13"
Notes During Test,,""

Results Table 1
,,"1"
Maximum Force,(kN),"86.38"

Time,Displacement,Force
(s),(mm),(kN)
"0.00","0.00","0.1338"
"0.50","0.03","0.4841"
"1.00","0.06","0.8938"
"1.50","0.10","1.352"
"2.00","0.13","1.816"
"2.50","0.16","2.272"
"3.00","0.20","2.680"
"3.50","0.23","3.049"
"4.00","0.26","3.376"
"4.50","0.30","3.667"
"5.00","0.33","3.941"
"5.50","0.36","4.194"
"6.00","0.40","4.470"
"6.50","0.43","4.741"
"7.00","0.46","5.005"
"7.50","0.50","5.258"
"8.00","0.53","5.509"
"8.50","0.56","5.769"
"9.00","0.60","6.041"
"9.50","0.63","6.314"
"10.00","0.66","6.589"
"10.50","0.70","6.871"
"11.00","0.73","7.147"
"11.50","0.76","7.427"
"12.00","0.80","7.711"
"12.50","0.83","7.996"
"13.00","0.86","8.284"
"13.50","0.90","8.578"
"14.00","0.93","8.870"
"14.50","0.96","9.167"
"15.00","1.00","9.467"
"15.50","1.03","9.763"
"16.00","1.06","10.06"
"16.50","1.10","10.37"
"17.00","1.13","10.67"
"17.50","1.16","10.98"
"18.00","1.20","11.29"
"18.50","1.23","11.61"
"19.00","1.26","11.93"
"19.50","1.30","12.24"
"20.00","1.33","12.56"
"20.50","1.36","12.89"
"21.00","1.40","13.21"
"21.50","1.43","13.54"
"22.00","1.46","13.87"
"22.50","1.50","14.20"
"23.00","1.53","14.53"
"23.50","1.56","14.87"
"24.00","1.60","15.19"
"24.50","1.63","15.54"
"25.00","1.66","15.88"
"25.50","1.70","16.22"
"26.00","1.73","16.57"
"26.50","1.76","16.92"
"27.00","1.80","17.27"
"27.50","1.83","17.63"
"28.00","1.86","17.98"
"28.50","1.90","18.34"
"29.00","1.93","18.70"
"29.50","1.96","19.06"
"30.00","2.00","19.42"
"30.50","2.03","19.79"
"31.00","2.06","20.16"
"31.50","2.10","20.53"
"32.00","2.13","20.91"
"32.50","2.16","21.28"
"33.00","2.20","21.67"
"33.50","2.23","22.06"
"34.00","2.26","22.44"
"34.50","2.30","22.83"
"35.00","2.33","23.21"
"35.50","2.36","23.60"
"36.00","2.40","24.00"
"36.50","2.43","24.39"
"37.00","2.46","24.79"
"37.50","2.50","25.19"
"38.00","2.53","25.59"
"38.50","2.56","25.99"
"39.00","2.60","26.40"
"39.50","2.63","26.81"
"40.00","2.66","27.21"
"40.50","2.70","27.63"
"41.00","2.73","28.03"
"41.50","2.76","28.45"
"42.00","2.80","28.86"
"42.50","2.83","29.28"
"43.00","2.86","29.70"
"43.50","2.90","30.12"
"44.00","2.93","30.53"
"44.50","2.96","30.95"
"45.00","3.00","31.37"
"45.50","3.03","31.80"
"46.00","3.06","32.22"
"46.50","3.10","32.64"
"47.00","3.13","33.07"
"47.50","3.16","33.50"
"48.00","3.20","33.93"
"48.50","3.23","34.35"
"49.00","3.26","34.79"
"49.50","3.30","35.22"
"50.00","3.33","35.65"
"50.50","3.36","36.09"
"51.00","3.40","36.52"
"51.50","3.43","36.96"
"52.00","3.46","37.40"
"52.50","3.50","37.83"
"53.00","3.53","38.27"
"53.50","3.56","38.71"
"54.00","3.60","39.15"
"54.50","3.63","39.59"
"55.00","3.66","40.04"
"55.50","3.70","40.48"
"56.00","3.73","40.93"
"56.50","3.76","41.37"
"57.00","3.80","41.81"
"57.50","3.83","42.25"
"58.00","3.86","42.69"
"58.50","3.90","43.14"
"59.00","3.93","43.58"
"59.50","3.96","44.02"
"60.00","4.00","44.46"
"60.50","4.03","44.92"
"61.00","4.06","45.35"
"61.50","4.10","45.80"
"62.00","4.13","46.24"
"62.50","4.16","46.68"
"63.00","4.20","47.13"
"63.50","4.23","47.58"
"64.00","4.26","48.01"
"64.50","4.30","48.46"
"65.00","4.33","48.91"
"65.50","4.36","49.35"
"66.00","4.40","49.80"
"66.50","4.43","50.24"
"67.00","4.46","50.69"
"67.50","4.50","51.13"
"68.00","4.53","51.57"
"68.50","4.56","52.02"
"69.00","4.60","52.46"
"69.50","4.63","52.90"
"70.00","4.66","53.35"
"70.50","4.70","53.79"
"71.00","4.73","54.23"
"71.50","4.76","54.67"
"72.00","4.80","55.12"
"72.50","4.83","55.56"
"73.00","4.86","56.00"
"73.50","4.90","56.44"
"74.00","4.93","56.88"
"74.50","4.96","57.34"
"75.00","5.00","57.78"
"75.50","5.03","58.22"
"76.00","5.06","58.67"
"76.50","5.10","59.11"
"77.00","5.13","59.55"
"77.50","5.16","59.62"
"78.00","5.20","60.18"
"78.50","5.23","60.64"
"79.00","5.26","61.09"
"79.50","5.30","61.52"
"80.00","5.33","61.96"
"80.50","5.36","62.42"
"81.00","5.40","62.84"
"81.50","5.43","63.27"
"82.00","5.46","63.71"
"82.50","5.50","64.13"
"83.00","5.53","64.57"
"83.50","5.56","64.99"
"84.00","5.60","65.41"
"84.50","5.63","65.83"
"85.00","5.66","66.25"
"85.50","5.70","66.67"
"86.00","5.73","67.08"
"86.50","5.76","67.49"
"87.00","5.80","67.89"
"87.50","5.83","68.29"
"88.00","5.86","68.69"
"88.50","5.90","69.08"
"89.00","5.93","69.48"
"89.50","5.96","69.85"
"90.00","6.00","70.24"
"90.50","6.03","70.62"
"91.00","6.06","70.98"
"91.50","6.10","71.34"
"92.00","6.13","71.70"
"92.50","6.16","72.05"
"93.00","6.20","72.41"
"93.50","6.23","72.74"
"94.00","6.26","73.07"
"94.50","6.30","73.41"
"95.00","6.33","73.73"
"95.50","6.36","74.05"
"96.00","6.40","74.36"
"96.50","6.43","74.67"
"97.00","6.46","74.97"
"97.50","6.50","75.28"
"98.00","6.53","75.56"
"98.50","6.56","75.85"
"99.00","6.60","76.14"
"99.50","6.63","76.41"
"100.00","6.66","76.67"
"100.50","6.70","76.93"
"101.00","6.73","77.19"
"101.50","6.76","77.44"
"102.00","6.80","77.68"
"102.50","6.83","77.91"
"103.00","6.86","78.14"
"103.50","6.90","78.34"
"104.00","6.93","78.53"
"104.50","6.96","78.71"
"105.00","7.00","78.86"
"105.50","7.03","79.03"
"106.00","7.06","79.23"
"106.50","7.10","79.41"
"107.00","7.13","79.60"
"107.50","7.16","79.78"
"108.00","7.20","79.95"
"108.50","7.23","80.13"
"109.00","7.26","80.29"
"109.50","7.30","80.45"
"110.00","7.33","80.62"
"110.50","7.36","80.79"
"111.00","7.40","80.96"
"111.50","7.43","81.13"
"112.00","7.46","81.29"
"112.50","7.50","81.44"
"113.00","7.53","81.60"
"113.50","7.56","81.73"
"114.00","7.60","81.85"
"114.50","7.63","81.97"
"115.00","7.66","82.09"
"115.50","7.70","82.22"
"116.00","7.73","82.36"
"116.50","7.76","82.50"
"117.00","7.80","82.64"
"117.50","7.83","82.77"
"118.00","7.86","82.89"
"118.50","7.90","83.02"
"119.00","7.93","83.15"
"119.50","7.96","83.27"
"120.00","8.00","83.39"
"120.50","8.03","83.51"
"121.00","8.06","83.62"
"121.50","8.10","83.74"
"122.00","8.13","83.85"
"122.50","8.16","83.96"
"123.00","8.20","84.07"
"123.50","8.23","84.17"
"124.00","8.26","84.28"
"124.50","8.30","84.38"
"125.00","8.33","84.47"
"125.50","8.36","84.58"
"126.00","8.40","84.67"
"126.50","8.43","84.76"
"127.00","8.46","84.85"
"127.50","8.50","84.93"
"128.00","8.53","85.02"
"128.50","8.56","85.10"
"129.00","8.60","85.18"
"129.50","8.63","85.26"
"130.00","8.66","85.34"
"130.50","8.70","85.40"
"131.00","8.73","85.47"
"131.50","8.76","85.55"
"132.00","8.80","85.61"
"132.50","8.83","85.67"
"133.00","8.86","85.74"
"133.50","8.90","85.79"
"134.00","8.93","85.85"
"134.50","8.96","85.91"
"135.00","9.00","85.95"
"135.50","9.03","86.01"
"136.00","9.06","86.06"
"136.50","9.10","86.10"
"137.00","9.13","86.14"
"137.50","9.16","86.18"
"138.00","9.20","86.22"
"138.50","9.23","86.25"
"139.00","9.26","86.27"
"139.50","9.30","86.30"
"140.00","9.33","86.33"
"140.50","9.36","86.35"
"141.00","9.40","86.35"
"141.50","9.43","86.37"
"142.00","9.46","86.37"
"142.50","9.50","86.38"
"143.00","9.53","86.37"
"143.50","9.56","86.36"
"144.00","9.60","86.36"
"144.50","9.63","86.34"
"145.00","9.66","86.32"
"145.50","9.70","86.29"
"146.00","9.73","86.27"
"146.50","9.76","86.23"
"147.00","9.80","86.19"
"147.50","9.83","86.15"
"148.00","9.86","86.09"
"148.50","9.90","86.04"
"149.00","9.93","85.97"
"149.50","9.96","85.89"
"150.00","10.00","85.81"
"150.50","10.03","85.68"
"151.00","10.06","85.48"
"151.50","10.10","85.05"
"152.00","10.13","83.51"
"152.50","10.16","-0.09095"
"153.00","10.20","-0.08623"
"153.50","10.23","-0.08222"
"154.00","10.26","-0.07761"
"154.50","10.30","-0.07464"
"155.00","10.33","-0.07178"
"155.50","10.36","-0.06914"
"155.63","10.37","-0.06851"
