Repository: nglaser3/NPRE432_Materials

## Compiling .tex files into pdf

Please follow the following steps (There is no make file for the reports in this repo):

1. pdflatex *.tex
2. pdflatex *.tex
3. biber *.tex
4. pdflatex *.tex

where * is the lab you are trying to compile

File: Lab6/data/N02-B-PMMA-RT.csv
[Shared Parameters]

Comment,Plate Impact, 76mm support dia, 12.7mm hemispherical tup tip, 

[Shared Data]

Test Name,N02-B-PMMA-RT,
Instrument,8200,
Operator,N02-B,
Date,10/28/2024 4:42:08 PM,

[Step [1] Data]

Specimen ID,PMMA,RT,
Impact Height (Nominal),767.000,mm
Total Mass,6.202,kg
Thickness,3.180,mm
Start Velocity,3.862,m/s
Start Time,0.000,ms
Total Time,7.000,ms
Peak Force,565.541,N
Total Energy,2.233,J

File: Lab6/data/N02-B-PMMA-RT_1_Spec_1_Ch_1.csv (part 1 of 2)
[N02-B-PMMA-RT]
[Specimen: 1]
[Channel: 1]

[Calculated Data]

Point ID,Time [ms],Force [N],Energy [J],Displacement [mm],Velocity [m/s],Voltage Ch1 [mV]
1,0.000000,-0.000000,0.000000,0.000000,3.861854,218.011079
2,0.020000,4.143160,0.000160,0.077239,3.862043,218.151754
3,0.040000,-2.071580,0.000240,0.154482,3.862236,217.940741
4,0.060000,2.071580,0.000240,0.231728,3.862432,218.081416
5,0.080000,4.143160,0.000480,0.308979,3.862618,218.151754
6,0.100000,6.214740,0.000880,0.386233,3.862797,218.222091
7,0.120000,-4.143160,0.000960,0.463491,3.862990,217.870404
8,0.140000,4.143160,0.000960,0.540753,3.863186,218.151754
9,0.160000,2.071580,0.001200,0.618018,3.863373,218.081416
10,0.180000,2.071580,0.001360,0.695288,3.863562,218.081416
11,0.200000,8.286320,0.001761,0.772561,3.863741,218.292429
12,0.220000,-10.357900,0.001680,0.849838,3.863941,217.659391
13,0.240000,-8.286320,0.000960,0.927119,3.864167,217.729729
14,0.260000,-12.429480,0.000160,1.004404,3.864397,217.589054
15,0.280000,-8.286320,-0.000641,1.081694,3.864626,217.729729
16,0.300000,8.286320,-0.000641,1.158989,3.864822,218.292429
17,0.320000,-6.214740,-0.000561,1.236287,3.865015,217.800066
18,0.340000,10.357900,-0.000401,1.313590,3.865205,218.362766
19,0.360000,-4.143160,-0.000161,1.390895,3.865391,217.870404
20,0.380000,-2.071580,-0.000401,1.468205,3.865597,217.940741
21,0.400000,-0.000000,-0.000481,1.545519,3.865796,218.011079
22,0.420000,-0.000000,-0.000481,1.622837,3.865992,218.011079
23,0.440000,8.286320,-0.000161,1.700159,3.866175,218.292429
24,0.460000,-12.429480,-0.000321,1.777484,3.866378,217.589054
25,0.480000,2.071580,-0.000721,1.854814,3.866591,218.081416
26,0.500000,6.214740,-0.000401,1.932148,3.866774,218.222091
27,0.520000,-2.071580,-0.000241,2.009485,3.866963,217.940741
28,0.540000,6.214740,-0.000080,2.086826,3.867152,218.222091
29,0.560000,6.214740,0.000400,2.164171,3.867329,218.222091
30,0.580000,4.143160,0.000801,2.241519,3.867508,218.151754
31,0.600000,-0.000000,0.000961,2.318871,3.867697,218.011079
32,0.620000,-0.000000,0.000961,2.396227,3.867894,218.011079
33,0.640000,4.143160,0.001121,2.473587,3.868083,218.151754
34,0.660000,-8.286320,0.000961,2.550951,3.868286,217.729729
35,0.680000,12.429480,0.001121,2.628318,3.868475,218.433104
36,0.700000,-2.071580,0.001522,2.705690,3.868655,217.940741
37,0.720000,-2.071580,0.001362,2.783065,3.868858,217.940741
38,0.740000,-6.214740,0.001041,2.860444,3.869067,217.800066
39,0.760000,-2.071580,0.000721,2.937828,3.869277,217.940741
40,0.780000,-4.143160,0.000480,3.015215,3.869483,217.870404
41,0.800000,-6.214740,0.000079,3.092607,3.869696,217.800066
42,0.820000,8.286320,0.000159,3.170003,3.869888,218.292429
43,0.840000,-4.143160,0.000320,3.247402,3.870078,217.870404
44,0.860000,-6.214740,-0.000081,3.324806,3.870291,217.800066
45,0.880000,-2.071580,-0.000402,3.402214,3.870500,217.940741
46,0.900000,-4.143160,-0.000642,3.479626,3.870706,217.870404
47,0.920000,-0.000000,-0.000803,3.557042,3.870909,218.011079
48,0.940000,6.214740,-0.000562,3.634462,3.871095,218.222091
49,0.960000,-12.429480,-0.000803,3.711886,3.871301,217.589054
50,0.980000,-6.214740,-0.001525,3.789315,3.871528,217.800066
51,1.000000,-0.000000,-0.001765,3.866747,3.871734,218.011079
52,1.020000,-2.071580,-0.001845,3.944184,3.871933,217.940741
53,1.040000,2.071580,-0.001845,4.021624,3.872129,218.081416
54,1.060000,-12.429480,-0.002246,4.099069,3.872342,217.589054
55,1.080000,4.143160,-0.002567,4.176518,3.872552,218.151754
56,1.100000,-10.357900,-0.002808,4.253971,3.872758,217.659391
57,1.120000,-2.071580,-0.003289,4.331428,3.872974,217.940741
58,1.140000,4.143160,-0.003209,4.408890,3.873167,218.151754
59,1.160000,-2.071580,-0.003129,4.486355,3.873360,217.940741
60,1.180000,2.071580,-0.003129,4.563824,3.873556,218.081416
61,1.200000,-0.000000,-0.003049,4.641297,3.873748,218.011079
62,1.220000,2.071580,-0.002968,4.718774,3.873941,218.081416
63,1.240000,4.143160,-0.002728,4.796255,3.874127,218.151754
64,1.260000,-4.143160,-0.002728,4.873739,3.874323,217.870404
65,1.280000,4.143160,-0.002728,4.951228,3.874520,218.151754
66,1.300000,-8.286320,-0.002888,5.028720,3.874722,217.729729
67,1.320000,2.071580,-0.003129,5.106217,3.874929,218.081416
68,1.340000,2.071580,-0.002968,5.183717,3.875118,218.081416
69,1.360000,-4.143160,-0.003049,5.261222,3.875318,217.870404
70,1.380000,2.071580,-0.003129,5.338730,3.875517,218.081416
71,1.400000,-0.000000,-0.003049,5.416242,3.875710,218.011079
72,1.420000,8.286320,-0.002728,5.493758,3.875893,218.292429
73,1.440000,-8.286320,-0.002728,5.571278,3.876089,217.729729
74,1.460000,2.071580,-0.002968,5.648802,3.876295,218.081416
75,1.480000,10.357900,-0.002487,5.726330,3.876471,218.362766
76,1.500000,-4.143160,-0.002246,5.803861,3.876657,217.870404
77,1.520000,4.143160,-0.002246,5.881396,3.876853,218.151754
78,1.540000,4.143160,-0.001924,5.958935,3.877036,218.151754
79,1.560000,6.214740,-0.001523,6.036477,3.877215,218.222091
80,1.580000,-2.071580,-0.001362,6.114024,3.877405,217.940741
81,1.600000,-0.000000,-0.001443,6.191574,3.877604,218.011079
82,1.620000,2.071580,-0.001362,6.269128,3.877797,218.081416
83,1.640000,6.214740,-0.001041,6.346685,3.877980,218.222091
84,1.660000,-8.286320,-0.001121,6.424247,3.878179,217.729729
85,1.680000,10.357900,-0.001041,6.501813,3.878372,218.362766
86,1.700000,-4.143160,-0.000800,6.579382,3.878558,217.870404
87,1.720000,-2.071580,-0.001041,6.656955,3.878764,217.940741
88,1.740000,8.286320,-0.000800,6.734532,3.878951,218.292429
89,1.760000,2.071580,-0.000398,6.812113,3.879130,218.081416
90,1.780000,2.071580,-0.000237,6.889697,3.879319,218.081416
91,1.800000,4.143160,0.000004,6.967286,3.879506,218.151754
92,1.820000,4.143160,0.000325,7.044878,3.879688,218.151754
93,1.840000,-10.357900,0.000084,7.122474,3.879894,217.659391
94,1.860000,6.214740,-0.000077,7.200073,3.880097,218.222091
95,1.880000,10.357900,0.000566,7.277677,3.880267,218.362766
96,1.900000,4.143160,0.001129,7.355284,3.880439,218.151754
97,1.920000,-10.357900,0.000888,7.432895,3.880646,217.659391
98,1.940000,-6.214740,0.000245,7.510510,3.880868,217.800066
99,1.960000,-0.000000,0.000004,7.588130,3.881075,218.011079
100,1.980000,-2.071580,-0.000077,7.665753,3.881274,217.940741
101,2.000000,-6.214740,-0.000398,7.743381,3.881484,217.800066
102,2.020000,2.071580,-0.000559,7.821012,3.881686,218.081416
103,2.040000,4.143160,-0.000318,7.898648,3.881872,218.151754
104,2.060000,-4.143160,-0.000318,7.976287,3.882069,217.870404
105,2.080000,-4.143160,-0.000640,8.053931,3.882278,217.870404
106,2.100000,4.143160,-0.000640,8.131578,3.882474,218.151754
107,2.120000,2.071580,-0.000398,8.209230,3.882660,218.081416
108,2.140000,-8.286320,-0.000640,8.286885,3.882866,217.729729
109,2.160000,-0.000000,-0.000961,8.364544,3.883076,218.011079
110,2.180000,-6.214740,-0.001203,8.442208,3.883282,217.800066
111,2.200000,4.143160,-0.001283,8.519876,3.883482,218.151754
112,2.220000,-0.000000,-0.001122,8.597547,3.883671,218.011079
113,2.240000,-6.214740,-0.001364,8.675223,3.883877,217.800066
114,2.260000,2.071580,-0.001525,8.752902,3.884080,218.081416
115,2.280000,4.143160,-0.001283,8.830586,3.884266,218.151754
116,2.300000,-8.286320,-0.001444,8.908273,3.884469,217.729729
117,2.320000,-2.071580,-0.001846,8.985964,3.884682,217.940741
118,2.340000,8.286320,-0.001605,9.063660,3.884868,218.292429
119,2.360000,-14.501060,-0.001847,9.141359,3.885074,217.518716
120,2.380000,-6.214740,-0.002651,9.219063,3.885304,217.800066
121,2.400000,-6.214740,-0.003134,9.296771,3.885520,217.800066
122,2.420000,-10.357900,-0.003778,9.374484,3.885743,217.659391
123,2.440000,6.214740,-0.003939,9.452201,3.885945,218.222091
124,2.460000,-4.143160,-0.003859,9.529922,3.886138,217.870404
125,2.480000,-4.143160,-0.004181,9.607647,3.886348,217.870404
126,2.500000,-0.000000,-0.004342,9.685376,3.886551,218.011079
127,2.520000,-0.000000,-0.004342,9.763109,3.886747,218.011079
128,2.540000,2.071580,-0.004261,9.840845,3.886939,218.081416
129,2.560000,-0.000000,-0.004181,9.918586,3.887132,218.011079
130,2.580000,8.286320,-0.003859,9.996331,3.887315,218.292429
131,2.600000,6.214740,-0.003295,10.074079,3.887488,218.222091
132,2.620000,4.143160,-0.002892,10.151830,3.887667,218.151754
133,2.640000,8.286320,-0.002409,10.229585,3.887843,218.292429
134,2.660000,-8.286320,-0.002409,10.307344,3.888039,217.729729
135,2.680000,8.286320,-0.002409,10.385107,3.888236,218.292429
136,2.700000,-10.357900,-0.002490,10.462874,3.888435,217.659391
137,2.720000,4.143160,-0.002731,10.540644,3.888641,218.151754
138,2.740000,-2.071580,-0.002651,10.618419,3.888834,217.940741
139,2.760000,-10.357900,-0.003134,10.696198,3.889050,217.659391
140,2.780000,10.357900,-0.003134,10.773981,3.889246,218.362766
141,2.800000,-12.429480,-0.003215,10.851768,3.889446,217.589054
142,2.820000,-4.143160,-0.003859,10.929559,3.889669,217.870404
143,2.840000,8.286320,-0.003698,11.007354,3.889858,218.292429
144,2.860000,-10.357900,-0.003779,11.085153,3.890058,217.659391
145,2.880000,-6.214740,-0.004423,11.162957,3.890280,217.800066
146,2.900000,-4.143160,-0.004826,11.240764,3.890493,217.870404
147,2.920000,2.071580,-0.004907,11.318576,3.890693,218.081416
148,2.940000,-6.214740,-0.005068,11.396392,3.890896,217.800066
149,2.960000,-16.572640,-0.005955,11.474212,3.891128,217.448379
150,2.980000,10.357900,-0.006197,11.552037,3.891335,218.362766
151,3.000000,4.143160,-0.005632,11.629866,3.891507,218.151754
152,3.020000,10.357900,-0.005068,11.707697,3.891680,218.362766
153,3.040000,2.071580,-0.004584,11.785533,3.891856,218.081416
154,3.060000,-4.143160,-0.004665,11.863372,3.892056,217.870404
155,3.080000,-0.000000,-0.004826,11.941215,3.892258,218.011079
156,3.100000,-6.214740,-0.005068,12.019062,3.892465,217.800066
157,3.120000,-8.286320,-0.005632,12.096914,3.892684,217.729729
158,3.140000,8.286320,-0.005632,12.174769,3.892880,218.292429
159,3.160000,-4.143160,-0.005471,12.252629,3.893070,217.870404
160,3.180000,-8.286320,-0.005955,12.330492,3.893286,217.729729
161,3.200000,-2.071580,-0.006358,12.408360,3.893499,217.940741
162,3.220000,-16.572640,-0.007084,12.486233,3.893725,217.448379
163,3.240000,2.071580,-0.007649,12.564109,3.893944,218.081416
164,3.260000,-14.501060,-0.008133,12.641990,3.894161,217.518716
165,3.280000,-6.214740,-0.008940,12.719876,3.894390,217.800066
166,3.300000,-8.286320,-0.009504,12.797766,3.894610,217.729729
167,3.320000,2.071580,-0.009746,12.875660,3.894816,218.081416
168,3.340000,4.143160,-0.009504,12.953558,3.895002,218.151754
169,3.360000,-2.071580,-0.009424,13.031460,3.895195,217.940741
170,3.380000,4.143160,-0.009343,13.109366,3.895387,218.151754
171,3.400000,-4.143160,-0.009343,13.187276,3.895584,217.870404
172,3.420000,8.286320,-0.009182,13.265189,3.895773,218.292429
173,3.440000,2.071580,-0.008778,13.343106,3.895952,218.081416
174,3.460000,-12.429480,-0.009182,13.421028,3.896165,217.589054
175,3.480000,4.143160,-0.009505,13.498953,3.896375,218.151754
176,3.500000,-10.357900,-0.009747,13.576883,3.896581,217.659391
177,3.520000,6.214740,-0.009908,13.654816,3.896784,218.222091
178,3.540000,6.214740,-0.009424,13.732754,3.896960,218.222091
179,3.560000,-14.501060,-0.009747,13.810695,3.897169,217.518716
180,3.580000,-2.071580,-0.010393,13.888641,3.897392,217.940741
181,3.600000,-4.143160,-0.010635,13.966591,3.897598,217.870404
182,3.620000,-6.214740,-0.011039,14.044545,3.897811,217.800066
183,3.640000,8.286320,-0.010958,14.122503,3.898004,218.292429
184,3.660000,-10.357900,-0.011039,14.200465,3.898203,217.659391
185,3.680000,2.071580,-0.011362,14.278431,3.898413,218.081416
186,3.700000,-12.429480,-0.011765,14.356401,3.898626,217.589054
187,3.720000,6.214740,-0.012008,14.434376,3.898832,218.222091
188,3.740000,14.501060,-0.011200,14.512354,3.898995,218.503441
189,3.760000,-6.214740,-0.010877,14.590336,3.899177,217.800066
190,3.780000,2.071580,-0.011038,14.668322,3.899380,218.081416
191,3.800000,10.357900,-0.010554,14.746311,3.899556,218.362766
192,3.820000,2.071580,-0.010069,14.824304,3.899732,218.081416
193,3.840000,-0.000000,-0.009988,14.902300,3.899925,218.011079
194,3.860000,-14.501060,-0.010554,14.980301,3.900145,217.518716
195,3.880000,-2.071580,-0.011200,15.058306,3.900368,217.940741
196,3.900000,-6.214740,-0.011523,15.136316,3.900577,217.800066
197,3.920000,8.286320,-0.011443,15.214329,3.900770,218.292429
198,3.940000,14.501060,-0.010554,15.292346,3.900929,218.503441
199,3.960000,-12.429480,-0.010473,15.370367,3.901122,217.589054
200,3.980000,-2.071580,-0.011039,15.448391,3.901342,217.940741
201,4.000000,-0.000000,-0.011119,15.526420,3.901541,218.011079
202,4.020000,-0.000000,-0.011119,15.604453,3.901737,218.011079
203,4.040000,-4.143160,-0.011281,15.682490,3.901940,217.870404
204,4.060000,8.286320,-0.011119,15.760530,3.902129,218.292429
205,4.080000,4.143160,-0.010634,15.838575,3.902306,218.151754
206,4.100000,-18.644220,-0.011200,15.916623,3.902525,217.378041
207,4.120000,-0.000000,-0.011928,15.994676,3.902751,218.011079
208,4.140000,8.286320,-0.011604,16.072733,3.902934,218.292429
209,4.160000,-10.357900,-0.011685,16.150793,3.903134,217.659391
210,4.180000,6.214740,-0.011847,16.228858,3.903336,218.222091
211,4.200000,-6.214740,-0.011847,16.306927,3.903532,217.800066
212,4.220000,-2.071580,-0.012170,16.384999,3.903742,217.940741
213,4.240000,-2.071580,-0.012332,16.463076,3.903945,217.940741
214,4.260000,8.286320,-0.012090,16.541157,3.904131,218.292429
215,4.280000,4.143160,-0.011604,16.619241,3.904307,218.151754
216,4.300000,-2.071580,-0.011523,16.697330,3.904500,217.940741
217,4.320000,-10.357900,-0.012009,16.775422,3.904716,217.659391
218,4.340000,2.071580,-0.012332,16.853518,3.904925,218.081416
219,4.360000,4.143160,-0.012090,16.931618,3.905112,218.151754
220,4.380000,6.214740,-0.011685,17.009722,3.905291,218.222091
221,4.400000,4.143160,-0.011281,17.087830,3.905470,218.151754
222,4.420000,-12.429480,-0.011604,17.165942,3.905680,217.589054
223,4.440000,6.214740,-0.011847,17.244057,3.905886,218.222091
224,4.460000,-4.143160,-0.011766,17.322177,3.906079,217.870404
225,4.480000,8.286320,-0.011604,17.400300,3.906268,218.292429
226,4.500000,4.143160,-0.011119,17.478427,3.906444,218.151754
227,4.520000,-6.214740,-0.011200,17.556558,3.906644,217.800066
228,4.540000,2.071580,-0.011361,17.634693,3.906847,218.081416
229,4.560000,-0.000000,-0.011281,17.712832,3.907039,218.011079
230,4.580000,-4.143160,-0.011442,17.790975,3.907242,217.870404
231,4.600000,2.071580,-0.011523,17.869122,3.907442,218.081416
232,4.620000,6.214740,-0.011200,17.947272,3.907625,218.222091
233,4.640000,-4.143160,-0.011119,18.025427,3.907817,217.870404
234,4.660000,-6.214740,-0.011523,18.103585,3.908030,217.800066
235,4.680000,4.143160,-0.011604,18.181748,3.908230,218.151754
236,4.700000,-14.501060,-0.012009,18.259915,3.908442,217.518716
237,4.720000,6.214740,-0.012333,18.338086,3.908652,218.222091
238,4.740000,6.214740,-0.011847,18.416260,3.908828,218.222091
239,4.760000,4.143160,-0.011442,18.494439,3.909008,218.151754
240,4.780000,4.143160,-0.011118,18.572621,3.909190,218.151754
241,4.800000,-12.429480,-0.011442,18.650807,3.909400,217.589054
242,4.820000,6.214740,-0.011685,18.728997,3.909606,218.222091
243,4.840000,6.214740,-0.011199,18.807191,3.909782,218.222091
244,4.860000,-6.214740,-0.011199,18.885388,3.909978,217.800066
245,4.880000,4.143160,-0.011280,18.963590,3.910178,218.151754
246,4.900000,-2.071580,-0.011199,19.041795,3.910370,217.940741
247,4.920000,-4.143160,-0.011442,19.120005,3.910577,217.870404
248,4.940000,-0.000000,-0.011604,19.198218,3.910779,218.011079
249,4.960000,-8.286320,-0.011929,19.276436,3.910989,217.729729
250,4.980000,-2.071580,-0.012334,19.354658,3.911202,217.940741
251,5.000000,-6.214740,-0.012658,19.432884,3.911411,217.800066
252,5.020000,-0.000000,-0.012901,19.511114,3.911617,218.011079
253,5.040000,-0.000000,-0.012901,19.589349,3.911813,218.011079
254,5.060000,-2.071580,-0.012982,19.667587,3.912013,217.940741
255,5.080000,8.286320,-0.012739,19.745829,3.912199,218.292429
256,5.100000,128.437961,-0.007390,19.824073,3.912175,222.372004
257,5.120000,163.654822,0.004037,19.902313,3.911900,223.567741
258,5.140000,186.442202,0.017732,19.980548,3.911532,224.341454
259,5.160000,128.437961,0.030048,20.058775,3.911220,222.372004
260,5.180000,192.656942,0.042606,20.136996,3.910898,224.552466
261,5.200000,161.583242,0.056459,20.215211,3.910523,223.497404
262,5.220000,188.513782,0.070149,20.293417,3.910155,224.411791
263,5.240000,184.370622,0.084729,20.371617,3.909750,224.271116
264,5.260000,169.869562,0.098578,20.449808,3.909375,223.778754
265,5.280000,171.941142,0.111940,20.527992,3.909020,223.849091
266,5.300000,145.010602,0.124330,20.606169,3.908705,222.934704
267,5.320000,101.507421,0.133965,20.684341,3.908504,221.457616
268,5.340000,93.221101,0.141576,20.762510,3.908386,221.176266
269,5.360000,116.008481,0.149753,20.840676,3.908245,221.949979
270,5.380000,167.797982,0.160845,20.918839,3.907983,223.708416
271,5.400000,169.869562,0.174040,20.996995,3.907635,223.778754
272,5.420000,159.511662,0.186910,21.075144,3.907300,223.427066
273,5.440000,205.086422,0.201156,21.153286,3.906908,224.974491
274,5.460000,234.088543,0.218313,21.231419,3.906396,225.959216
275,5.480000,263.090663,0.237733,21.309541,3.905791,226.943941
276,5.500000,391.528625,0.263297,21.387648,3.904931,231.304866
277,5.520000,422.602325,0.295084,21.465736,3.903815,232.359928
278,5.540000,428.817065,0.328317,21.543800,3.902638,232.570941
279,5.560000,391.528625,0.360327,21.621842,3.901511,231.304866
280,5.580000,466.105506,0.393783,21.699860,3.900325,233.837016
281,5.600000,428.817065,0.428682,21.777854,3.899078,232.570941
282,5.620000,503.393946,0.465023,21.855823,3.897771,235.103091
283,5.640000,480.606566,0.503371,21.933764,3.896380,234.329378
284,5.660000,464.033926,0.540171,22.011678,3.895053,233.766678
285,5.680000,428.817065,0.574943,22.089567,3.893810,232.570941
286,5.700000,453.676025,0.609300,22.167431,3.892583,233.414991
287,5.720000,470.248666,0.645258,22.245270,3.891290,233.977691
288,5.740000,194.728522,0.671133,22.323087,3.890414,224.622804
289,5.760000,6.214740,0.678950,22.400894,3.890286,218.222091
290,5.780000,120.151641,0.683866,22.478699,3.890278,222.090654
291,5.800000,225.802223,0.697324,22.556501,3.889916,225.677866
292,5.820000,182.299042,0.713198,22.634295,3.889454,224.200779
293,5.840000,219.587483,0.728828,22.712080,3.889003,225.466854
294,5.860000,29.002120,0.738496,22.789858,3.888798,218.995804
295,5.880000,410.172845,0.755572,22.867628,3.888286,231.937903
296,5.900000,395.671785,0.786902,22.945383,3.887183,231.445541
297,5.920000,565.541347,0.824258,23.023113,3.885829,237.213216
298,5.940000,341.810704,0.859512,23.100817,3.884562,229.616766
299,5.960000,379.099145,0.887512,23.178499,3.883596,230.882841
300,5.980000,362.526504,0.916311,23.256161,3.882596,230.320141
301,6.000000,323.166484,0.942930,23.333804,3.881687,228.983729
302,6.020000,319.023324,0.967855,23.411429,3.880847,228.843054
303,6.040000,248.589603,0.989882,23.489039,3.880128,226.451579
304,6.060000,319.023324,1.011904,23.566634,3.879409,228.843054
305,6.080000,91.149521,1.027816,23.644218,3.878944,221.105929
306,6.100000,240.303283,1.040672,23.721793,3.878606,226.170229
307,6.120000,134.652702,1.055214,23.799361,3.878197,222.583016
308,6.140000,223.730643,1.069112,23.876921,3.877816,225.607529
309,6.160000,192.656942,1.085258,23.954473,3.877340,224.552466
310,6.180000,161.583242,1.098992,24.032016,3.876965,223.497404
311,6.200000,246.518023,1.114813,24.109551,3.876503,226.381241
312,6.220000,271.376983,1.134888,24.187074,3.875865,227.225291
313,6.240000,393.600205,1.160658,24.264583,3.874989,231.375203
314,6.260000,343.882284,1.189232,24.342073,3.873996,229.687103
315,6.280000,482.678146,1.221247,24.419541,3.872859,234.399716
316,6.300000,513.751846,1.259830,24.496984,3.871448,235.454778
317,6.320000,490.964466,1.298720,24.574399,3.870025,234.681066
318,6.340000,495.107626,1.336875,24.651785,3.868631,234.821741
319,6.360000,493.036046,1.375095,24.729144,3.867234,234.751403
320,6.380000,484.749726,1.412902,24.806475,3.865853,234.470053
321,6.400000,410.172845,1.447493,24.883780,3.864606,231.937903
322,6.420000,439.174965,1.480312,24.961060,3.863433,232.922628
323,6.440000,401.886525,1.512801,25.038317,3.862273,231.656553
324,6.460000,389.457045,1.543361,25.115552,3.861193,231.234528
325,6.480000,356.311764,1.572153,25.192765,3.860187,230.109128
326,6.500000,381.170725,1.600617,25.269959,3.859194,230.953178
327,6.520000,321.094904,1.627716,25.347134,3.858258,228.913391
328,6.540000,345.953864,1.653450,25.424290,3.857378,229.757441
329,6.560000,370.812824,1.681094,25.501428,3.856419,230.601491
330,6.580000,389.457045,1.710410,25.578546,3.855389,231.234528
331,6.600000,470.248666,1.743549,25.655642,3.854199,233.977691
332,6.620000,522.038166,1.781786,25.732712,3.852795,235.736128
333,6.640000,385.313885,1.816740,25.809755,3.851528,231.093853
334,6.660000,453.676025,1.849049,25.886774,3.850372,233.414991
335,6.680000,484.749726,1.885175,25.963769,3.849055,234.470053
336,6.700000,540.682387,1.924637,26.040735,3.847598,236.369166
337,6.720000,437.103385,1.962252,26.117673,3.846217,232.852291
338,6.740000,455.747605,1.996587,26.194585,3.844974,233.485328
339,6.760000,397.743365,2.029399,26.271473,3.843794,231.515878
340,6.780000,451.604445,2.062041,26.348337,3.842620,233.344653
341,6.800000,430.888645,2.095946,26.425177,3.841393,232.641278
342,6.820000,335.595964,2.125387,26.501995,3.840354,229.405753
343,6.840000,316.951744,2.150444,26.578793,3.839498,228.772716
344,6.860000,248.589603,2.172156,26.655576,3.838782,226.451579
345,6.880000,267.233823,2.191956,26.732345,3.838146,227.084616
346,6.900000,93.221101,2.205790,26.809104,3.837761,221.176266
347,6.920000,64.218981,2.211832,26.885859,3.837704,220.191541
348,6.940000,60.075821,2.216603,26.962613,3.837699,220.050866
349,6.960000,89.077941,2.222327,27.039366,3.837655,221.035591
350,6.980000,64.218981,2.228210,27.116119,3.837604,220.191541
351,7.000000,51.789501,2.232661,27.192871,3.837613,219.769516

[Raw Data]

Point ID,Time [ms],Force [N],Voltage Ch1 [mV]
1,0.000000,6420.862288,218.011079
2,0.020000,6425.005448,218.151754
3,0.040000,6418.790708,217.940741
4,0.060000,6422.933868,218.081416
5,0.080000,6425.005448,218.151754
6,0.100000,6427.077028,218.222091
7,0.120000,6416.719128,217.870404
8,0.140000,6425.005448,218.151754
9,0.160000,6422.933868,218.081416
10,0.180000,6422.933868,218.081416
11,0.200000,6429.148608,218.292429
12,0.220000,6410.504388,217.659391
13,0.240000,6412.575968,217.729729
14,0.260000,6408.432808,217.589054
15,0.280000,6412.575968,217.729729
16,0.300000,6429.148608,218.292429
17,0.320000,6414.647548,217.800066
18,0.340000,6431.220188,218.362766
19,0.360000,6416.719128,217.870404
20,0.380000,6418.790708,217.940741
21,0.400000,6420.862288,218.011079
22,0.420000,6420.862288,218.011079
23,0.440000,6429.148608,218.292429
24,0.460000,6408.432808,217.589054
25,0.480000,6422.933868,218.081416
26,0.500000,6427.077028,218.222091
27,0.520000,6418.790708,217.940741
28,0.540000,6427.077028,218.222091
29,0.560000,6427.077028,218.222091
30,0.580000,6425.005448,218.151754
31,0.600000,6420.862288,218.011079
32,0.620000,6420.862288,218.011079
33,0.640000,6425.005448,218.151754
34,0.660000,6412.575968,217.729729
35,0.680000,6433.291768,218.433104
36,0.700000,6418.790708,217.940741
37,0.720000,6418.790708,217.940741
38,0.740000,6414.647548,217.800066
39,0.760000,6418.790708,217.940741
40,0.780000,6416.719128,217.870404
41,0.800000,6414.647548,217.800066
42,0.820000,6429.148608,218.292429
43,0.840000,6416.719128,217.870404
44,0.860000,6414.647548,217.800066
45,0.880000,6418.790708,217.940741
46,0.900000,6416.719128,217.870404
47,0.920000,6420.862288,218.011079
48,0.940000,6427.077028,218.222091
49,0.960000,6408.432808,217.589054
50,0.980000,6414.647548,217.800066
51,1.000000,6420.862288,218.011079
52,1.020000,6418.790708,217.940741
53,1.040000,6422.933868,218.081416
54,1.060000,6408.432808,217.589054
55,1.080000,6425.005448,218.151754
56,1.100000,6410.504388,217.659391
57,1.120000,6418.790708,217.940741
58,1.140000,6425.005448,218.151754
59,1.160000,6418.790708,217.940741
60,1.180000,6422.933868,218.081416
61,1.200000,6420.862288,218.011079
62,1.220000,6422.933868,218.081416
63,1.240000,6425.005448,218.151754
64,1.260000,6416.719128,217.870404
65,1.280000,6425.005448,218.151754
66,1.300000,6412.575968,217.729729
67,1.320000,6422.933868,218.081416
68,1.340000,6422.933868,218.081416
69,1.360000,6416.719128,217.870404
70,1.380000,6422.933868,218.081416
71,1.400000,6420.862288,218.011079
72,1.420000,6429.148608,218.292429
73,1.440000,6412.575968,217.729729
74,1.460000,6422.933868,218.081416
75,1.480000,6431.220188,218.362766
76,1.500000,6416.719128,217.870404
77,1.520000,6425.005448,218.151754
78,1.540000,6425.005448,218.151754
79,1.560000,6427.077028,218.222091
80,1.580000,6418.790708,217.940741
81,1.600000,6420.862288,218.011079
82,1.620000,6422.933868,218.081416
83,1.640000,6427.077028,218.222091
84,1.660000,6412.575968,217.729729
85,1.680000,6431.220188,218.362766
86,1.700000,6416.719128,217.870404
87,1.720000,6418.790708,217.940741
88,1.740000,6429.148608,218.292429
89,1.760000,6422.933868,218.081416
90,1.780000,6422.933868,218.081416
91,1.800000,6425.005448,218.151754
92,1.820000,6425.005448,218.151754
93,1.840000,6410.504388,217.659391
94,1.860000,6427.077028,218.222091
95,1.880000,6431.220188,218.362766
96,1.900000,6425.005448,218.151754
97,1.920000,6410.504388,217.659391
98,1.940000,6414.647548,217.800066
99,1.960000,6420.862288,218.011079
100,1.980000,6418.790708,217.940741
101,2.000000,6414.647548,217.800066
102,2.020000,6422.933868,218.081416
103,2.040000,6425.005448,218.151754
104,2.060000,6416.719128,217.870404
105,2.080000,6416.719128,217.870404
106,2.100000,6425.005448,218.151754
107,2.120000,6422.933868,218.081416
108,2.140000,6412.575968,217.729729
109,2.160000,6420.862288,218.011079
110,2.180000,6414.647548,217.800066
111,2.200000,6425.005448,218.151754
112,2.220000,6420.862288,218.011079
113,2.240000,6414.647548,217.800066
114,2.260000,6422.933868,218.081416
115,2.280000,6425.005448,218.151754
116,2.300000,6412.575968,217.729729
117,2.320000,6418.790708,217.940741
118,2.340000,6429.148608,218.292429
119,2.360000,6406.361228,217.518716
120,2.380000,6414.647548,217.800066
121,2.400000,6414.647548,217.800066
122,2.420000,6410.504388,217.659391
123,2.440000,6427.077028,218.222091
124,2.460000,6416.719128,217.870404
125,2.480000,6416.719128,217.870404
126,2.500000,6420.862288,218.011079
127,2.520000,6420.862288,218.011079
128,2.540000,6422.933868,218.081416
129,2.560000,6420.862288,218.011079
130,2.580000,6429.148608,218.292429
131,2.600000,6427.077028,218.222091
132,2.620000,6425.005448,218.151754
133,2.640000,6429.148608,218.292429
134,2.660000,6412.575968,217.729729
135,2.680000,6429.148608,218.292429
136,2.700000,6410.504388,217.659391
137,2.720000,6425.005448,218.151754
138,2.740000,6418.790708,217.940741
139,2.760000,6410.504388,217.659391
140,2.780000,6431.220188,218.362766
141,2.800000,6408.432808,217.589054
142,2.820000,6416.719128,217.870404
143,2.840000,6429.148608,218.292429
144,2.860000,6410.504388,217.659391
145,2.880000,6414.647548,217.800066
146,2.900000,6416.719128,217.870404
147,2.920000,6422.933868,218.081416
148,2.940000,6414.647548,217.800066
149,2.960000,6404.289648,217.448379
150,2.980000,6431.220188,218.362766
151,3.000000,6425.005448,218.151754
152,3.020000,6431.220188,218.362766
153,3.040000,6422.933868,218.081416
154,3.060000,6416.719128,217.870404
155,3.080000,6420.862288,218.011079
156,3.100000,6414.647548,217.800066
157,3.120000,6412.575968,217.729729
158,3.140000,6429.148608,218.292429
159,3.160000,6416.719128,217.870404
160,3.180000,6412.575968,217.729729
161,3.200000,6418.790708,217.940741
162,3.220000,6404.289648,217.448379
163,3.240000,6422.933868,218.081416
164,3.260000,6406.361228,217.518716
165,3.280000,6414.647548,217.800066
166,3.300000,6412.575968,217.729729
167,3.320000,6422.933868,218.081416
168,3.340000,6425.005448,218.151754
169,3.360000,6418.790708,217.940741
170,3.380000,6425.005448,218.151754
171,3.400000,6416.719128,217.870404
172,3.420000,6429.148608,218.292429
173,3.440000,6422.933868,218.081416
174,3.460000,6408.432808,217.589054
175,3.480000,6425.005448,218.151754
176,3.500000,6410.504388,217.659391
177,3.520000,6427.077028,218.222091
178,3.540000,6427.077028,218.222091
179,3.560000,6406.361228,217.518716
180,3.580000,6418.790708,217.940741
181,3.600000,6416.719128,217.870404
182,3.620000,6414.647548,217.800066
183,3.640000,6429.148608,218.292429
184,3.660000,6410.504388,217.659391
185,3.680000,6422.933868,218.081416
186,3.700000,6408.432808,217.589054
187,3.720000,6427.077028,218.222091
188,3.740000,6435.363348,218.503441
189,3.760000,6414.647548,217.800066
190,3.780000,6422.933868,218.081416
191,3.800000,6431.220188,218.362766
192,3.820000,6422.933868,218.081416
193,3.840000,6420.862288,218.011079
194,3.860000,6406.361228,217.518716
195,3.880000,6418.790708,217.940741
196,3.900000,6414.647548,217.800066
197,3.920000,6429.148608,218.292429
198,3.940000,6435.363348,218.503441
199,3.960000,6408.432808,217.589054
200,3.980000,6418.790708,217.940741
201,4.000000,6420.862288,218.011079
202,4.020000,6420.862288,218.011079
203,4.040000,6416.719128,217.870404
204,4.060000,6429.148608,218.292429
205,4.080000,6425.005448,218.151754
206,4.100000,6402.218068,217.378041
207,4.120000,6420.862288,218.011079
208,4.140000,6429.148608,218.292429
209,4.160000,6410.504388,217.659391
210,4.180000,6427.077028,218.222091
211,4.200000,6414.647548,217.800066
212,4.220000,6418.790708,217.940741
213,4.240000,6418.790708,217.940741
214,4.260000,6429.148608,218.292429
215,4.280000,6425.005448,218.151754
216,4.300000,6418.790708,217.940741
217,4.320000,6410.504388,217.659391
218,4.340000,6422.933868,218.081416
219,4.360000,6425.005448,218.151754
220,4.380000,6427.077028,218.222091
221,4.400000,6425.005448,218.151754
222,4.420000,6408.432808,217.589054
223,4.440000,6427.077028,218.222091
224,4.460000,6416.719128,217.870404
225,4.480000,6429.148608,218.292429
226,4.500000,6425.005448,218.151754
227,4.520000,6414.647548,217.800066
228,4.540000,6422.933868,218.081416
229,4.560000,6420.862288,218.011079
230,4.580000,6416.719128,217.870404
231,4.600000,6422.933868,218.081416
232,4.620000,6427.077028,218.222091
233,4.640000,6416.719128,217.870404
234,4.660000,6414.647548,217.800066
235,4.680000,6425.005448,218.151754
236,4.700000,6406.361228,217.518716
237,4.720000,6427.077028,218.222091
238,4.740000,6427.077028,218.222091
239,4.760000,6425.005448,218.151754
240,4.780000,6425.005448,218.151754
241,4.800000,6408.432808,217.589054
242,4.820000,6427.077028,218.222091
243,4.840000,6427.077028,218.222091
244,4.860000,6414.647548,217.800066
245,4.880000,6425.005448,218.151754
246,4.900000,6418.790708,217.940741
247,4.920000,6416.719128,217.870404
248,4.940000,6420.862288,218.011079
249,4.960000,6412.575968,217.729729
250,4.980000,6418.790708,217.940741
251,5.000000,6414.647548,217.800066
252,5.020000,6420.862288,218.011079
253,5.040000,6420.862288,218.011079
254,5.060000,6418.790708,217.940741
255,5.080000,6429.148608,218.292429
256,5.100000,6549.300249,222.372004
257,5.120000,6584.517110,223.567741
258,5.140000,6607.304490,224.341454
259,5.160000,6549.300249,222.372004
260,5.180000,6613.519230,224.552466
261,5.200000,6582.445530,223.497404
262,5.220000,6609.376070,224.411791
263,5.240000,6605.232910,224.271116
264,5.260000,6590.731850,223.778754
265,5.280000,6592.803430,223.849091
266,5.300000,6565.872890,222.934704
267,5.320000,6522.369709,221.457616
268,5.340000,6514.083389,221.176266
269,5.360000,6536.870769,221.949979
270,5.380000,6588.660270,223.708416
271,5.400000,6590.731850,223.778754
272,5.420000,6580.373950,223.427066
273,5.440000,6625.948710,224.974491
274,5.460000,6654.950831,225.959216
275,5.480000,6683.952951,226.943941
276,5.500000,6812.390913,231.304866
277,5.520000,6843.464613,232.359928
278,5.540000,6849.679353,232.570941
279,5.560000,6812.390913,231.304866
280,5.580000,6886.967794,233.837016
281,5.600000,6849.679353,232.570941
282,5.620000,6924.256234,235.103091
283,5.640000,6901.468854,234.329378
284,5.660000,6884.896214,233.766678
285,5.680000,6849.679353,232.570941
286,5.700000,6874.538313,233.414991
287,5.720000,6891.110954,233.977691
288,5.740000,6615.590810,224.622804
289,5.760000,6427.077028,218.222091
290,5.780000,6541.013929,222.090654
291,5.800000,6646.664511,225.677866
292,5.820000,6603.161330,224.200779
293,5.840000,6640.449771,225.466854
294,5.860000,6449.864408,218.995804
295,5.880000,6831.035133,231.937903
296,5.900000,6816.534073,231.445541
297,5.920000,6986.403635,237.213216
298,5.940000,6762.672992,229.616766
299,5.960000,6799.961433,230.882841
300,5.980000,6783.388792,230.320141
301,6.000000,6744.028772,228.983729
302,6.020000,6739.885612,228.843054
303,6.040000,6669.451891,226.451579
304,6.060000,6739.885612,228.843054
305,6.080000,6512.011809,221.105929
306,6.100000,6661.165571,226.170229
307,6.120000,6555.514990,222.583016
308,6.140000,6644.592931,225.607529
309,6.160000,6613.519230,224.552466
310,6.180000,6582.445530,223.497404
311,6.200000,6667.380311,226.381241
312,6.220000,6692.239271,227.225291
313,6.240000,6814.462493,231.375203
314,6.260000,6764.744572,229.687103
315,6.280000,6903.540434,234.399716
316,6.300000,6934.614134,235.454778
317,6.320000,6911.826754,234.681066
318,6.340000,6915.969914,234.821741
319,6.360000,6913.898334,234.751403
320,6.380000,6905.612014,234.470053
321,6.400000,6831.035133,231.937903
322,6.420000,6860.037253,232.922628
323,6.440000,6822.748813,231.656553
324,6.460000,6810.319333,231.234528
325,6.480000,6777.174052,230.109128
326,6.500000,6802.033013,230.953178
327,6.520000,6741.957192,228.913391
328,6.540000,6766.816152,229.757441
329,6.560000,6791.675112,230.601491
330,6.580000,6810.319333,231.234528
331,6.600000,6891.110954,233.977691
332,6.620000,6942.900454,235.736128
333,6.640000,6806.176173,231.093853
334,6.660000,6874.538313,233.414991
335,6.680000,6905.612014,234.470053
336,6.700000,6961.544675,236.369166
337,6.720000,6857.965673,232.852291
338,6.740000,6876.609893,233.485328
339,6.760000,6818.605653,231.515878
340,6.780000,6872.466733,233.344653
341,6.800000,6851.750933,232.641278
342,6.820000,6756.458252,229.405753
343,6.840000,6737.814032,228.772716
344,6.860000,6669.451891,226.451579
345,6.880000,6688.096111,227.084616
346,6.900000,6514.083389,221.176266
347,6.920000,6485.081269,220.191541
348,6.940000,6480.938109,220.050866
349,6.960000,6509.940229,221.035591
350,6.980000,6485.081269,220.191541
351,7.000000,6472.651789,219.769516
352,7.020000,6420.862288,218.011079
353,7.040000,6449.864408,218.995804
354,7.060000,6464.365468,219.488166
355,7.080000,6431.220188,218.362766
356,7.100000,6449.864408,218.995804
357,7.120000,6402.218068,217.378041
358,7.140000,6472.651789,219.769516
359,7.160000,6369.072787,216.252641
360,7.180000,6445.721248,218.855129
361,7.200000,6412.575968,217.729729
362,7.220000,6420.862288,218.011079
363,7.240000,6414.647548,217.800066
364,7.260000,6408.432808,217.589054
365,7.280000,6431.220188,218.362766
366,7.300000,6404.289648,217.448379
367,7.320000,6412.575968,217.729729
368,7.340000,6383.573847,216.745004
369,7.360000,6418.790708,217.940741
370,7.380000,6422.933868,218.081416
371,7.400000,6439.506508,218.644116
372,7.420000,6406.361228,217.518716
373,7.440000,6425.005448,218.151754
374,7.460000,6414.647548,217.800066
375,7.480000,6437.434928,218.573779
376,7.500000,6420.862288,218.011079
377,7.520000,6431.220188,218.362766
378,7.540000,6420.862288,218.011079
379,7.560000,6396.003328,217.167029
380,7.580000,6437.434928,218.573779
381,7.600000,6412.575968,217.729729
382,7.620000,6429.148608,218.292429
383,7.640000,6418.790708,217.940741
384,7.660000,6410.504388,217.659391
385,7.680000,6425.005448,218.151754
386,7.700000,6447.792828,218.925466
387,7.720000,6439.506508,218.644116
388,7.740000,6420.862288,218.011079
389,7.760000,6433.291768,218.433104
390,7.780000,6427.077028,218.222091
391,7.800000,6418.790708,217.940741
392,7.820000,6435.363348,218.503441
393,7.840000,6410.504388,217.659391
394,7.860000,6414.647548,217.800066
395,7.880000,6414.647548,217.800066
396,7.900000,6429.148608,218.292429
397,7.920000,6429.148608,218.292429
398,7.940000,6414.647548,217.800066
399,7.960000,6418.790708,217.940741
400,7.980000,6414.647548,217.800066
401,8.000000,6420.862288,218.011079
402,8.020000,6427.077028,218.222091
403,8.040000,6422.933868,218.081416
404,8.060000,6414.647548,217.800066
405,8.080000,6425.005448,218.151754
406,8.100000,6425.005448,218.151754
407,8.120000,6422.933868,218.081416
408,8.140000,6422.933868,218.081416
409,8.160000,6408.432808,217.589054
410,8.180000,6412.575968,217.729729
411,8.200000,6425.005448,218.151754
412,8.220000,6420.862288,218.011079
413,8.240000,6412.575968,217.729729
414,8.260000,6427.077028,218.222091
415,8.280000,6414.647548,217.800066
416,8.300000,6420.862288,218.011079
417,8.320000,6416.719128,217.870404
418,8.340000,6431.220188,218.362766
419,8.360000,6410.504388,217.659391
420,8.380000,6422.933868,218.081416
421,8.400000,6416.719128,217.870404
422,8.420000,6420.862288,218.011079
423,8.440000,6427.077028,218.222091
424,8.460000,6406.361228,217.518716
425,8.480000,6416.719128,217.870404
426,8.500000,6412.575968,217.729729
427,8.520000,6422.933868,218.081416
428,8.540000,6418.790708,217.940741
429,8.560000,6416.719128,217.870404
430,8.580000,6420.862288,218.011079
431,8.600000,6418.790708,217.940741
432,8.620000,6416.719128,217.870404
433,8.640000,6422.933868,218.081416
434,8.660000,6422.933868,218.081416
435,8.680000,6427.077028,218.222091
436,8.700000,6412.575968,217.729729
437,8.720000,6422.933868,218.081416
438,8.740000,6425.005448,218.151754
439,8.760000,6414.647548,217.800066
440,8.780000,6422.933868,218.081416
441,8.800000,6414.647548,217.800066
442,8.820000,6425.005448,218.151754
443,8.840000,6431.220188,218.362766
444,8.860000,6422.933868,218.081416
445,8.880000,6431.220188,218.362766
446,8.900000,6414.647548,217.800066
447,8.920000,6408.432808,217.589054
448,8.940000,6431.220188,218.362766
449,8.960000,6418.790708,217.940741
450,8.980000,6435.363348,218.503441
451,9.000000,6418.790708,217.940741
452,9.020000,6416.719128,217.870404
453,9.040000,6422.933868,218.081416
454,9.060000,6414.647548,217.800066
455,9.080000,6435.363348,218.503441
456,9.100000,6425.005448,218.151754
457,9.120000,6408.432808,217.589054
458,9.140000,6418.790708,217.940741
459,9.160000,6406.361228,217.518716
460,9.180000,6437.434928,218.573779
461,9.200000,6431.220188,218.362766
462,9.220000,6420.862288,218.011079
463,9.240000,6422.933868,218.081416
464,9.260000,6410.504388,217.659391
465,9.280000,6416.719128,217.870404
466,9.300000,6418.790708,217.940741
467,9.320000,6427.077028,218.222091
468,9.340000,6429.148608,218.292429
469,9.360000,6404.289648,217.448379
470,9.380000,6422.933868,218.081416
471,9.400000,6427.077028,218.222091
472,9.420000,6420.862288,218.011079
473,9.440000,6416.719128,217.870404
474,9.460000,6406.361228,217.518716
475,9.480000,6429.148608,218.292429
476,9.500000,6408.432808,217.589054
477,9.520000,6418.790708,217.940741
478,9.540000,6443.649668,218.784791
479,9.560000,6410.504388,217.659391
480,9.580000,6427.077028,218.222091
481,9.600000,6418.790708,217.940741
482,9.620000,6410.504388,217.659391
483,9.640000,6437.434928,218.573779
484,9.660000,6418.790708,217.940741
485,9.680000,6422.933868,218.081416
486,9.700000,6422.933868,218.081416
487,9.720000,6435.363348,218.503441
488,9.740000,6435.363348,218.503441
489,9.760000,6408.432808,217.589054
490,9.780000,6422.933868,218.081416
491,9.800000,6414.647548,217.800066
492,9.820000,6416.719128,217.870404
493,9.840000,6429.148608,218.292429
494,9.860000,6414.647548,217.800066
495,9.880000,6425.005448,218.151754
496,9.900000,6416.719128,217.870404
497,9.920000,6425.005448,218.151754
498,9.940000,6427.077028,218.222091
499,9.960000,6416.719128,217.870404
500,9.980000,6420.862288,218.011079
501,10.000000,6416.719128,217.870404
502,10.020000,6414.647548,217.800066
503,10.040000,6422.933868,218.081416
